Repository: Zylaz/JakToStalNawetNieJest

# JakToStalNawetNieJest
Żeliwne zabawy grupy sMAD-owej

Proponuję tutaj wstawiać mniej lub bardziej udane zabawy na kodzie i/lub danych

File: dane_uzup.csv (part 1 of 4)
Nr źródła;C [%];Si [%];S [%];P [%];Mg [%];Mn [%];Ni [%];Cu [%];Mo [%];Cr [%];Al [%];Sn [%];B [%];V [%];Wydzielenia grafitu [mm-2];Udział wydzieleń grafitu [%];Średnica sferoidów [μm];Wielkość sferoidów;Nodularity [%];Udział perlitu [%];Udział ferrytu [%];Rm [MPa] (as cast);A5 [%]     (as cast);Minimalna grubość ścianki [mm];Temperatura austenityzacji [˚C];Czas austenityzacji [min.];Temperatura przemiany izotermicznej [˚C];Czas przemiany izotermicznej [min.];Rm [MPa];R0,2 [MPa];A5 [%];Twardość Brinella [HB];Twardość Rockwella [HRC];Twardość Rockwella [HRA];Twardość Rockwella [HRB];Twardość Vickersa [HV];Udarność Charpy [J];Temperatura pomiaru udarności [˚C];Udział austenitu %;Martensite volume fraction Xα';Retained austenite volume fraction XγR 
1;3,4;2,41;0,017;0,015;0,064;0,15;0,001;0;0,001;;;;;;;;;;;80;;;;25,4;927;120;400;120;585;480;;;;;;;;;28,7;;
1;3,4;2,41;0,017;0,015;0,064;0,15;0,001;0;0,001;;;;;;;;;;;80;;;;25,4;927;120;385;120;701;636;;;;;;;;;37,5;;
1;3,4;2,41;0,017;0,015;0,064;0,15;0,001;0;0,001;;;;;;;;;;;80;;;;25,4;927;120;371;120;1062;861;10,5;;;;;;;;32;;
1;3,4;2,41;0,017;0,015;0,064;0,15;0,001;0;0,001;;;;;;;;;;;80;;;;25,4;927;120;357;120;1105;946;9,6;;;;;;;;28,5;;
1;3,4;2,41;0,017;0,015;0,064;0,15;0,001;0;0,001;;;;;;;;;;;80;;;;25,4;927;120;343;120;1185;989;;;;;;;;;26,2;;
1;3,4;2,41;0,017;0,015;0,064;0,15;0,001;0;0,001;;;;;;;;;;;80;;;;25,4;927;120;330;120;1277;1081;;;;;;;;;17,5;;
1;3,4;2,41;0,017;0,015;0,064;0,15;0,001;0;0,001;;;;;;;;;;;80;;;;25,4;927;120;323;120;;;4;;;;;;;;;;
1;3,4;2,41;0,017;0,015;0,064;0,15;0,001;0;0,001;;;;;;;;;;;80;;;;25,4;927;120;316;120;1326;1154;;;;;;;;;14,5;;
1;3,4;2,41;0,017;0,015;0,064;0,15;0,001;0;0,001;;;;;;;;;;;80;;;;25,4;927;120;301;120;;;3,4;;;;;;;;14,5;;
1;3,4;2,41;0,017;0,015;0,064;0,15;0,001;0;0,001;;;;;;;;;;;80;;;;25,4;927;120;288;120;1470;1302;3,1;;;;;;;;14;;
1;3,4;2,41;0,017;0,015;0,064;0,15;0,001;0;0,001;;;;;;;;;;;80;;;;25,4;927;120;273;120;1522;1373;;;;;;;;;12;;
1;3,4;2,41;0,017;0,015;0,064;0,15;0,001;0;0,001;;;;;;;;;;;80;;;;25,4;927;120;260;120;1528;1410;1,9;;;;;;;;12;;
2;3,5;2,6;0,005;;;0,25;0;0,96;0,21;;;;;;;;;;;100;;649;4;25;900;180;355;240;1039;;14,5;;;;;;;;;;
2;3,42;2,73;0,006;;;0,25;0;0,98;0,2;;;;;;;;;;;100;;;;25;845;180;370;240;874;637;6,3;;;;;;;;;;
2;3,5;2,6;0,005;;;0,25;0;0,96;0,21;;;;;;;;;;;100;;649;4;25;900;180;355;180;1117;;9,8;;;;;;;;;;
2;3,5;2,6;0,005;;;0,25;0;0,96;0,21;;;;;;;;;;;100;;649;4;25;900;180;355;120;1078;;10;;;;;;;;;;
2;3,42;2,73;0,006;;;0,25;0;0,98;0,2;;;;;;;;;;;100;;;;25;845;180;370;120;862;634;5,5;;;;;;;;;;
2;3,5;2,6;0,005;;;0,25;0;0,96;0,21;;;;;;;;;;;100;;649;4;25;900;180;355;90;1000;660;11,4;;;;;;;;;;
2;3,42;2,73;0,006;;;0,25;0;0,98;0,2;;;;;;;;;;;100;;;;25;845;180;370;90;905;645;8;;;;;;;;;;
2;3,5;2,6;0,005;;;0,25;0;0,96;0,21;;;;;;;;;;;100;;649;4;25;900;180;355;75;1032;681;8,6;;;;;;;;;;
2;3,5;2,6;0,005;;;0,25;0;0,96;0,21;;;;;;;;;;;100;;649;4;25;900;180;355;60;996;669;8,5;;;;;;;;;;
2;3,42;2,73;0,006;;;0,25;0;0,98;0,2;;;;;;;;;;;100;;;;25;845;180;370;60;916;640;9,2;;;;;;;;;;
2;3,5;2,6;0,005;;;0,25;0;0,96;0,21;;;;;;;;;;;100;;649;4;25;900;180;355;45;1099;;9,7;;;;;;;;;;
2;3,42;2,73;0,006;;;0,25;0;0,98;0,2;;;;;;;;;;;100;;;;25;845;180;370;45;852;587;7,3;;;;;;;;;;
2;3,5;2,6;0,005;;;0,25;0;0,96;0,21;;;;;;;;;;;100;;649;4;25;900;180;355;30;1063;;5,9;;;;;;;;;;
2;3,42;2,73;0,006;;;0,25;0;0,98;0,2;;;;;;;;;;;100;;;;25;845;180;370;30;878;585;7,7;;;;;;;;;;
2;3,42;2,73;0,006;;;0,25;0;0,98;0,2;;;;;;;;;;;100;;;;25;845;180;370;15;905;601;6,8;;;;;;;;;;
3;3,72;2,59;0,007;0,036;0,065;0,25;0,01;0,8;0;;;;;;;;;;;;;;;8;900;60;275;120;1208;935;1,1;384;41,2;;;;;;;;
3;3,72;2,59;0,007;0,036;0,065;0,25;0,01;0,8;0;;;;;;;;;;;;;;;8;900;60;275;120;1299;948;1,3;384;41,2;;;;;;;;
3;3,72;2,59;0,007;0,036;0,065;0,25;0,01;0,8;0;;;;;;;;;;;;;;;8;900;60;275;120;1078;779;2,9;384;41,2;;;;;;;;
3;3,72;2,59;0,007;0,036;0,065;0,25;0,01;0,8;0;;;;;;;;;;;;;;;8;900;60;275;75;1429;1139;1,4;450;47,2;;;;;;;;
3;3,72;2,59;0,007;0,036;0,065;0,25;0,01;0,8;0;;;;;;;;;;;;;;;8;900;60;275;75;1532;1195;1,1;450;47,2;;;;;;;;
3;3,72;2,59;0,007;0,036;0,065;0,25;0,01;0,8;0;;;;;;;;;;;;;;;8;900;60;275;75;1455;1078;1,1;450;47,2;;;;;;;;
3;3,72;2,59;0,007;0,036;0,065;0,25;0,01;0,8;0;;;;;;;;;;;;;;;8;900;60;350;60;922;753;7,1;275;28,4;;;;;;;;
3;3,72;2,59;0,007;0,036;0,065;0,25;0,01;0,8;0;;;;;;;;;;;;;;;8;900;60;350;60;1013;714;7,7;275;28,4;;;;;;;;
3;3,72;2,59;0,007;0,036;0,065;0,25;0,01;0,8;0;;;;;;;;;;;;;;;8;900;60;350;60;987;649;8;275;28,4;;;;;;;;
3;3,72;2,59;0,007;0,036;0,065;0,25;0,01;0,8;0;;;;;;;;;;;;;;;8;900;60;350;30;1117;740;6,3;275;28,4;;;;;;;;
3;3,72;2,59;0,007;0,036;0,065;0,25;0,01;0,8;0;;;;;;;;;;;;;;;8;900;60;350;30;1052;714;3,7;275;28,4;;;;;;;;
3;3,72;2,59;0,007;0,036;0,065;0,25;0,01;0,8;0;;;;;;;;;;;;;;;8;900;60;350;30;1130;779;7,4;275;28,4;;;;;;;;
3;3,72;2,59;0,007;0,036;0,065;0,25;0,01;0,8;0;;;;;;;;;;;;;;;8;900;60;350;10;1169;662;5,7;342;36,6;;;;;;;;
3;3,72;2,59;0,007;0,036;0,065;0,25;0,01;0,8;0;;;;;;;;;;;;;;;8;900;60;350;10;1182;701;4,6;342;36,6;;;;;;;;
3;3,72;2,59;0,007;0,036;0,065;0,25;0,01;0,8;0;;;;;;;;;;;;;;;8;900;60;350;10;1143;792;3,7;342;36,6;;;;;;;;
4;3,53;2,27;0,009;0,026;0,04;0,22;0,45;0,43;0,17;0;0;0;0;0;100;;;;;;10;;;25;900;90;360;180;;;;332;;;;;;;;;23,7
4;3,53;2,27;0,009;0,026;0,04;0,22;0,45;0,43;0,17;0;0;0;0;0;85;;;;;;10;;;25;900;90;360;180;;;;330;;;;;;;;;23,8
4;3,53;2,27;0,009;0,026;0,04;0,22;0,45;0,43;0,17;0;0;0;0;0;60;;;;;;15;;;25;900;90;360;180;;;;312;;;;;;;;;27,7
4;3,53;2,27;0,009;0,026;0,04;0,22;0,45;0,43;0,17;0;0;0;0;0;55;;;;;;15;;;25;900;90;360;180;;;;309;;;;;;;;;27,3
4;3,53;2,27;0,009;0,026;0,04;0,22;0,45;0,43;0,17;0;0;0;0;0;100;;;;;;10;;;25;900;90;300;180;;;;426;;;;;;;;;8,1
4;3,53;2,27;0,009;0,026;0,04;0,22;0,45;0,43;0,17;0;0;0;0;0;85;;;;;;10;;;25;900;90;300;180;;;;406;;;;;;;;;17,2
4;3,53;2,27;0,009;0,026;0,04;0,22;0,45;0,43;0,17;0;0;0;0;0;60;;;;;;15;;;25;900;90;300;180;;;;406;;;;;;;;;11,6
4;3,53;2,27;0,009;0,026;0,04;0,22;0,45;0,43;0,17;0;0;0;0;0;55;;;;;;15;;;25;900;90;300;180;;;;415;;;;;;;;;11,3
4;3,53;2,27;0,009;0,026;0,04;0,22;0,45;0,43;0,17;0;0;0;0;0;100;;;;;;10;;;25;900;90;360;120;;;;332;;;;;;;;;27,4
4;3,53;2,27;0,009;0,026;0,04;0,22;0,45;0,43;0,17;0;0;0;0;0;85;;;;;;10;;;25;900;90;360;120;;;;331;;;;;;;;;27,6
4;3,53;2,27;0,009;0,026;0,04;0,22;0,45;0,43;0,17;0;0;0;0;0;60;;;;;;15;;;25;900;90;360;120;;;;318;;;;;;;;;26,5
4;3,53;2,27;0,009;0,026;0,04;0,22;0,45;0,43;0,17;0;0;0;0;0;55;;;;;;15;;;25;900;90;360;120;;;;327;;;;;;;;;26,7
4;3,53;2,27;0,009;0,026;0,04;0,22;0,45;0,43;0,17;0;0;0;0;0;100;;;;;;10;;;25;900;90;300;120;;;;406;;;;;;;;;14,2
4;3,53;2,27;0,009;0,026;0,04;0,22;0,45;0,43;0,17;0;0;0;0;0;85;;;;;;10;;;25;900;90;300;120;;;;391;;;;;;;;;15,3
4;3,53;2,27;0,009;0,026;0,04;0,22;0,45;0,43;0,17;0;0;0;0;0;60;;;;;;15;;;25;900;90;300;120;;;;402;;;;;;;;;17
4;3,53;2,27;0,009;0,026;0,04;0,22;0,45;0,43;0,17;0;0;0;0;0;55;;;;;;15;;;25;900;90;300;120;;;;393;;;;;;;;;13,7
4;3,53;2,27;0,009;0,026;0,04;0,22;0,45;0,43;0,17;0;0;0;0;0;100;;;;;;10;;;25;900;90;360;60;;;;329;;;;;;;;;26,5
4;3,53;2,27;0,009;0,026;0,04;0,22;0,45;0,43;0,17;0;0;0;0;0;85;;;;;;10;;;25;900;90;360;60;;;;323;;;;;;;;;26,4
4;3,53;2,27;0,009;0,026;0,04;0,22;0,45;0,43;0,17;0;0;0;0;0;60;;;;;;15;;;25;900;90;360;60;;;;315;;;;;;;;;24,6
4;3,53;2,27;0,009;0,026;0,04;0,22;0,45;0,43;0,17;0;0;0;0;0;55;;;;;;15;;;25;900;90;360;60;;;;312;;;;;;;;;25,6
4;3,53;2,27;0,009;0,026;0,04;0,22;0,45;0,43;0,17;0;0;0;0;0;100;;;;;;10;;;25;900;90;300;60;;;;402;;;;;;;;;18,6
4;3,53;2,27;0,009;0,026;0,04;0,22;0,45;0,43;0,17;0;0;0;0;0;85;;;;;;10;;;25;900;90;300;60;;;;392;;;;;;;;;14,1
4;3,53;2,27;0,009;0,026;0,04;0,22;0,45;0,43;0,17;0;0;0;0;0;60;;;;;;15;;;25;900;90;300;60;;;;386;;;;;;;;;18,8
4;3,53;2,27;0,009;0,026;0,04;0,22;0,45;0,43;0,17;0;0;0;0;0;55;;;;;;15;;;25;900;90;300;60;;;;380;;;;;;;;;16,3
4;3,48;2,31;0,009;0,027;0,043;0,15;0,445;0,45;0,155;0;0;0;0;0;400;;;;;;30;;;;900;90;360;180;;;;323;;;;;;;;;20,8
4;3,48;2,31;0,009;0,027;0,043;0,15;0,445;0,45;0,155;0;0;0;0;0;315;;;;;;25;;;;900;90;360;180;;;;311;;;;;;;;;18,2
4;3,48;2,31;0,009;0,027;0,043;0,15;0,445;0,45;0,155;0;0;0;0;0;290;;;;;;20;;;;900;90;360;180;;;;312;;;;;;;;;16,7
4;3,48;2,31;0,009;0,027;0,043;0,15;0,445;0,45;0,155;0;0;0;0;0;110;;;;;;20;;;;900;90;360;180;;;;298;;;;;;;;;16,2
4;3,48;2,31;0,009;0,027;0,043;0,15;0,445;0,45;0,155;0;0;0;0;0;400;;;;;;30;;;;900;90;300;180;;;;405;;;;;;;;;8,1
4;3,48;2,31;0,009;0,027;0,043;0,15;0,445;0,45;0,155;0;0;0;0;0;315;;;;;;25;;;;900;90;300;180;;;;406;;;;;;;;;4
4;3,48;2,31;0,009;0,027;0,043;0,15;0,445;0,45;0,155;0;0;0;0;0;290;;;;;;20;;;;900;90;300;180;;;;422;;;;;;;;;7,1
4;3,48;2,31;0,009;0,027;0,043;0,15;0,445;0,45;0,155;0;0;0;0;0;110;;;;;;20;;;;900;90;300;180;;;;414;;;;;;;;;3,4
4;3,48;2,31;0,009;0,027;0,043;0,15;0,445;0,45;0,155;0;0;0;0;0;400;;;;;;30;;;;900;90;360;120;;;;334;;;;;;;;;20,6
4;3,48;2,31;0,009;0,027;0,043;0,15;0,445;0,45;0,155;0;0;0;0;0;315;;;;;;25;;;;900;90;360;120;;;;325;;;;;;;;;18,4
4;3,48;2,31;0,009;0,027;0,043;0,15;0,445;0,45;0,155;0;0;0;0;0;290;;;;;;20;;;;900;90;360;120;;;;326;;;;;;;;;18,4
4;3,48;2,31;0,009;0,027;0,043;0,15;0,445;0,45;0,155;0;0;0;0;0;110;;;;;;20;;;;900;90;360;120;;;;325;;;;;;;;;20,4
4;3,48;2,31;0,009;0,027;0,043;0,15;0,445;0,45;0,155;0;0;0;0;0;400;;;;;;30;;;;900;90;300;120;;;;404;;;;;;;;;7,8
4;3,48;2,31;0,009;0,027;0,043;0,15;0,445;0,45;0,155;0;0;0;0;0;315;;;;;;25;;;;900;90;300;120;;;;380;;;;;;;;;3,9
4;3,48;2,31;0,009;0,027;0,043;0,15;0,445;0,45;0,155;0;0;0;0;0;290;;;;;;20;;;;900;90;300;120;;;;357;;;;;;;;;4,1
4;3,48;2,31;0,009;0,027;0,043;0,15;0,445;0,45;0,155;0;0;0;0;0;110;;;;;;20;;;;900;90;300;120;;;;386;;;;;;;;;3,8
4;3,48;2,31;0,009;0,027;0,043;0,15;0,445;0,45;0,155;0;0;0;0;0;400;;;;;;30;;;;900;90;360;60;;;;323;;;;;;;;;22
4;3,48;2,31;0,009;0,027;0,043;0,15;0,445;0,45;0,155;0;0;0;0;0;315;;;;;;25;;;;900;90;360;60;;;;319;;;;;;;;;18,6
4;3,48;2,31;0,009;0,027;0,043;0,15;0,445;0,45;0,155;0;0;0;0;0;290;;;;;;20;;;;900;90;360;60;;;;321;;;;;;;;;17,7
4;3,48;2,31;0,009;0,027;0,043;0,15;0,445;0,45;0,155;0;0;0;0;0;110;;;;;;20;;;;900;90;360;60;;;;319;;;;;;;;;12,8
4;3,48;2,31;0,009;0,027;0,043;0,15;0,445;0,45;0,155;0;0;0;0;0;400;;;;;;30;;;;900;90;300;60;;;;324;;;;;;;;;5,7
4;3,48;2,31;0,009;0,027;0,043;0,15;0,445;0,45;0,155;0;0;0;0;0;315;;;;;;25;;;;900;90;300;60;;;;320;;;;;;;;;7
4;3,48;2,31;0,009;0,027;0,043;0,15;0,445;0,45;0,155;0;0;0;0;0;290;;;;;;20;;;;900;90;300;60;;;;347;;;;;;;;;4,6
4;3,48;2,31;0,009;0,027;0,043;0,15;0,445;0,45;0,155;0;0;0;0;0;110;;;;;;20;;;;900;90;300;60;;;;323;;;;;;;;;3,6
5;3,6;2,24;0,02;0,05;0,06;0,25;;0,9;;;;;;;;;;;;;;;;8;850;120;350;40;1125;806;6,3;343;;;;;;;;;
5;3,6;2,24;0,02;0,05;0,06;0,25;;0,9;;;;;;;;;;;;;;;;8;850;120;340;40;1241;1004;5,8;376;;;;;;;;;
5;3,6;2,24;0,02;0,05;0,06;0,25;;0,9;;;;;;;;;;;;;;;;8;850;120;300;40;1431;1199;2,9;426;;;;;;;;;
5;3,6;2,24;0,02;0,05;0,06;0,25;;0,9;;;;;;;;;;;;;;;;8;850;120;300;40;1498;1206;2,9;434;;;;;;;;;
6;3,72;2,51;0,017;0,021;0,049;0,15;0,09;0,05;0,07;;;;;;;;;;;;;;;12;927;60;316;120;1415;1236;4,1;;;;;;;;4,8;;
6;3,72;2,51;0,017;0,021;0,049;0,15;0,09;0,05;0,07;;;;;;;;;;;;;;;12;871;60;371;40;1084;850;8,4;;;;;;;;12,5;;
6;3,72;2,51;0,017;0,021;0,049;0,15;0,09;0,05;0,07;;;;;;;;;;;;;;;12;871;60;316;40;1395;1232;2,1;;;;;;;;5,1;;
6;3,72;2,51;0,017;0,021;0,049;0,15;0,09;0,05;0,07;;;;;;;;;;;;;;;12;927;60;371;30;1126;906;10,8;;;;;;;;7;;
6;3,72;2,51;0,017;0,021;0,049;0,15;0,09;0,05;0,07;;;;;;;;;;;;;;;12;927;60;316;30;1380;1180;2,8;;;;;;;;3,2;;
6;3,6;2,48;0,007;0,022;0,048;0,31;0,06;0,05;0,22;;;;;;;;;;;;;;;12;927;60;371;40;1084;895;6,2;;;;;;;;7,1;;
6;3,6;2,48;0,007;0,022;0,048;0,31;0,06;0,05;0,22;;;;;;;;;;;;;;;12;927;60;316;30;1375;1253;1,8;;;;;;;;2,5;;
6;3,59;2,49;0,011;0,025;0,047;0,15;0,08;0,05;0,06;;;;;;;;;;;;;;;12;927;60;316;40;1495;1271;2;;;;;;;;3,5;;
6;3,59;2,49;0,011;0,025;0,047;0,15;0,08;0,05;0,06;;;;;;;;;;;;;;;12;927;60;371;30;1153;953;4,9;;;;;;;;6,9;;
6;3,59;2,49;0,011;0,025;0,047;0,15;0,08;0,05;0,06;;;;;;;;;;;;;;;12;871;60;371;25;1026;781;9,7;;;;;;;;12,2;;
6;3,59;2,49;0,011;0,025;0,047;0,15;0,08;0,05;0,06;;;;;;;;;;;;;;;12;871;60;316;20;1294;1189;1,8;;;;;;;;4,8;;
6;3,58;2,33;0,016;0,024;0,045;0,3;0,06;0,05;0,44;;;;;;;;;;;;;;;12;927;60;371;50;1100;893;5,8;;;;;;;;5,4;;
6;3,58;2,33;0,016;0,024;0,045;0,3;0,06;0,05;0,44;;;;;;;;;;;;;;;12;927;60;316;40;1378;1255;1,8;;;;;;;;3,1;;
6;3,56;2,33;0,018;0,021;0,039;0,57;0,1;0,05;0,06;;;;;;;;;;;;;;;12;927;60;371;60;1055;854;5,5;;;;;;;;5,9;;
6;3,56;2,33;0,018;0,021;0,039;0,57;0,1;0,05;0,06;;;;;;;;;;;;;;;12;927;60;316;60;1403;1206;3,2;;;;;;;;3,8;;
6;3,56;2,33;0,018;0,021;0,039;0,57;0,1;0,05;0,06;;;;;;;;;;;;;;;12;871;60;371;60;1156;956;10,8;;;;;;;;11;;
6;3,69;2,46;0,01;0,026;0,036;0,61;0,56;0,05;0,21;;;;;;;;;;;;;;;12;927;60;371;160;1160;894;6,8;;;;;;;;7,7;;
6;3,69;2,46;0,01;0,026;0,036;0,61;0,56;0,05;0,21;;;;;;;;;;;;;;;12;927;60;371;100;1124;910;4,1;;;;;;;;6,4;;
6;3,69;2,46;0,01;0,026;0,036;0,61;0,56;0,05;0,21;;;;;;;;;;;;;;;12;927;60;371;70;1114;901;4,2;;;;;;;;5;;
6;3,69;2,46;0,01;0,026;0,036;0,61;0,56;0,05;0,21;;;;;;;;;;;;;;;12;927;60;371;55;1091;910;6,2;;;;;;;;6;;
6;3,69;2,46;0,01;0,026;0,036;0,61;0,56;0,05;0,21;;;;;;;;;;;;;;;12;927;60;371;40;1013;832;2,5;;;;;;;;2,6;;
6;3,69;2,46;0,01;0,026;0,036;0,61;0,56;0,05;0,21;;;;;;;;;;;;;;;12;927;60;316;40;1372;1110;3;;;;;;;;3,2;;
7;3,58;1,95;0,01;0,02;0,046;0,18;0,38;1,08;0,18;;;;;;250;;;6;100;;;;;10;920;60;280;120;1597;1250;3,2;488;50;;;;6;;;;
7;3,58;1,95;0,01;0,02;0,046;0,18;0,38;1,08;0,18;;;;;;250;;;6;100;;;;;10;900;60;360;90;1113;850;11,9;363;39;;;;9;;;;
7;3,4;2,77;0,01;0,01;0,04;0,45;1,43;1,17;0,18;;;;;;137;;;5;80;;;;;10;920;60;280;120;1450;1120;4,8;448;47;;;;6;;;;
7;3,4;2,77;0,01;0,01;0,04;0,45;1,43;1,17;0,18;;;;;;137;;;5;80;;;;;10;900;60;360;90;1133;890;12,5;354;38;;;;8;;;;
8;3,65;2,25;0,015;0,045;0,045;0,018;1,5;0,8;0,2;;;;;;;;;;;;;;;25;900;120;360;120;870;709;6,3;306;28,5;;;;;;;;
8;3,65;2,25;0,015;0,045;0,045;0,018;1,5;0,8;0,2;;;;;;;;;;;;;;;25;900;120;360;120;789;657;3,5;298;27;;;;;;;;
8;3,65;2,25;0,015;0,045;0,045;0,018;1,5;0,8;0,2;;;;;;;;;;;;;;;25;900;120;360;120;765;654;2,8;295;27;;;;;;;;
8;3,65;2,25;0,015;0,045;0,045;0,018;1,5;0,8;0,2;;;;;;;;;;;;;;;25;900;120;360;120;790;660;2,5;298;26;;;;;;;;
8;3,65;2,25;0,015;0,045;0,045;0,018;1,5;0,8;0,2;;;;;;;;;;;;;;;25;900;120;300;120;1024;946;0,5;409;38,5;;;;;;;;
8;3,65;2,25;0,015;0,045;0,045;0,018;1,5;0,8;0,2;;;;;;;;;;;;;;;25;900;120;300;120;956;946;0,3;388;38,5;;;;;;;;
8;3,65;2,25;0,015;0,045;0,045;0,018;1,5;0,8;0,2;;;;;;;;;;;;;;;25;900;120;300;120;904;860;0,6;396;40;;;;;;;;
8;3,65;2,25;0,015;0,045;0,045;0,018;1,5;0,8;0,2;;;;;;;;;;;;;;;25;900;120;260;120;1390;1211;0,9;470;46,5;;;;;;;;
8;3,65;2,25;0,015;0,045;0,045;0,018;1,5;0,8;0,2;;;;;;;;;;;;;;;25;900;120;260;120;1332;1197;0,6;463;46,5;;;;;;;;
8;3,65;2,25;0,015;0,045;0,045;0,018;1,5;0,8;0,2;;;;;;;;;;;;;;;25;900;120;260;120;1358;1211;0,7;477;47;;;;;;;;
8;3,65;2,25;0,015;0,045;0,045;0,018;1,5;0,8;0,2;;;;;;;;;;;;;;;25;900;120;360;90;883;777;6,3;309;29;;;;;;;;
8;3,65;2,25;0,015;0,045;0,045;0,018;1,5;0,8;0,2;;;;;;;;;;;;;;;25;900;120;360;90;909;662;5,1;309;28;;;;;;;;
8;3,65;2,25;0,015;0,045;0,045;0,018;1,5;0,8;0,2;;;;;;;;;;;;;;;25;900;120;300;90;1195;922;4,9;378;38;;;;;;;;
8;3,65;2,25;0,015;0,045;0,045;0,018;1,5;0,8;0,2;;;;;;;;;;;;;;;25;900;120;300;90;1182;876;4,3;378;38,5;;;;;;;;
8;3,65;2,25;0,015;0,045;0,045;0,018;1,5;0,8;0,2;;;;;;;;;;;;;;;25;900;120;300;90;1195;903;4,9;388;38;;;;;;;;
8;3,65;2,25;0,015;0,045;0,045;0,018;1,5;0,8;0,2;;;;;;;;;;;;;;;25;900;120;260;90;1312;844;3,7;404;41;;;;;;;;
8;3,65;2,25;0,015;0,045;0,045;0,018;1,5;0,8;0,2;;;;;;;;;;;;;;;25;900;120;260;90;1299;828;3,1;415;40,5;;;;;;;;
8;3,65;2,25;0,015;0,045;0,045;0,018;1,5;0,8;0,2;;;;;;;;;;;;;;;25;900;120;260;90;1247;909;3,4;415;40,5;;;;;;;;
;;;;;;;;;;;;;;;;;;;;;;;;;;;;;;;;;;;;;;;;;
9;3,68;2,52;0,01;0,03;0,02;0,29;1,36;0;0;0;0;0;0;0;;;;;;;;;;;900;60;400;50;;;;304;32,2;;;;14,4;21;;;
9;3,56;2,46;0,01;0,03;0,03;0,24;0;0,86;0;0;0;0;0;0;;;;;;;;;;;900;60;400;50;;;;305;32,3;;;;15,5;21;;;
9;3,73;2,46;0,01;0,03;0,04;0,47;0;0;0;0;0;0;0;0;;;;;;;;;;;900;60;400;50;;;;299;31,5;;;;15,7;21;;;
9;3,53;2,53;0,02;0,04;0,03;0,25;0;0;0,35;0;0;0;0;0;;;;;;;;;;;900;60;400;50;;;;314;33,3;;;;12;21;;;
;;;;;;;;;;;;;;;;;;;;;;;;;;;;;;;;;;;;;;;;;
10;3,39;2,56;0,012;0,015;0,04;0,37;0;0,29;0,25;;;;;;104;12;;;70,3;40,9;59,1;;;10;870;120;375;120;1000;730;9;294;;;;309;140;;;;
10;3,52;2,64;0,013;0,007;0,04;0,67;0;0,25;0,25;;;;;;102;12;;;67,2;54,5;45,5;;;10;870;120;375;120;960;780;9,4;309;;;;325;76;;;;
10;3,48;2,51;0,012;0,016;0,04;0,56;0;0,31;0,15;;;;;;130;12;;;71,9;51;49;;;10;870;120;375;120;1154;896;9,6;304;;;;320;129;;;;
10;3,5;2,32;0,015;0,018;0,04;0,59;0;0,29;0,33;;;;;;230;12;;;83,3;18,2;81,8;;;10;870;120;375;120;1161;850;12;305;;;;321;131;;;;
11;3,6;2,4;0,01;0,08;0,06;0,2;1,5;0,8;0,2;;;;;;;;;;;;;;;;950;;360;90;844;769;1,7;259;26;;;;44,1;;;;
11;3,6;2,4;0,01;0,08;0,06;0,2;1,5;0,8;0,2;;;;;;;;;;;;;;;;950;;300;90;1026;800;4,3;373;40;;;;25,5;;;;
11;3,6;2,4;0,01;0,08;0,06;0,2;1,5;0,8;0,2;;;;;;;;;;;;;;;;950;;260;90;1104;857;2,6;448;47;;;;18,6;;;;
12;3,91;2,17;0,02;0,06;0,035;0,35;0;0,58;0,11;;;;;;;;;;;;;;;;900;120;325;360;1352;;1,1;433;45,7;;;;;;;;
12;3,91;2,17;0,02;0,06;0,035;0,35;0;0,58;0,11;;;;;;;;;;;;;;;;900;120;325;360;;;;433;45,7;;;;;;;;
12;3,91;2,17;0,02;0,06;0,035;0,35;0;0,58;0,11;;;;;;;;;;;;;;;;900;120;325;360;;;;433;45,7;;;;;;;;
12;3,91;2,17;0,02;0,06;0,035;0,35;0;0,58;0,11;;;;;;;;;;;;;;;;900;120;360;240;936;;4,7;321;34,1;;;;;;;;
12;3,91;2,17;0,02;0,06;0,035;0,35;0;0,58;0,11;;;;;;;;;;;;;;;;900;120;360;240;929;;;321;34,1;;;;;;;;
12;3,91;2,17;0,02;0,06;0,035;0,35;0;0,58;0,11;;;;;;;;;;;;;;;;900;120;360;240;968;;;321;34,1;;;;;;;;
12;3,91;2,17;0,02;0,06;0,035;0,35;0;0,58;0,11;;;;;;;;;;;;;;;;900;120;325;240;1313;;;422;44,8;;;;;;;;
12;3,91;2,17;0,02;0,06;0,035;0,35;0;0,58;0,11;;;;;;;;;;;;;;;;900;120;325;240;1261;;3,7;422;44,8;;;;;;;;
12;3,91;2,17;0,02;0,06;0,035;0,35;0;0,58;0,11;;;;;;;;;;;;;;;;900;120;325;240;1329;;1,6;422;44,8;;;;;;;;
12;3,91;2,17;0,02;0,06;0,035;0,35;0;0,58;0,11;;;;;;;;;;;;;;;;900;120;275;240;1137;;;364;39,1;;;;;;;;
12;3,91;2,17;0,02;0,06;0,035;0,35;0;0,58;0,11;;;;;;;;;;;;;;;;900;120;275;240;1163;;;364;39,1;;;;;;;;
12;3,91;2,17;0,02;0,06;0,035;0,35;0;0,58;0,11;;;;;;;;;;;;;;;;900;120;275;240;1157;;0,6;364;39,1;;;;;;;;
12;3,91;2,17;0,02;0,06;0,035;0,35;0;0,58;0,11;;;;;;;;;;;;;;;;900;120;360;120;975;;4,2;315;33,4;;;;;;;;
12;3,91;2,17;0,02;0,06;0,035;0,35;0;0,58;0,11;;;;;;;;;;;;;;;;900;120;360;120;871;;2;315;33,4;;;;;;;;
12;3,91;2,17;0,02;0,06;0,035;0,35;0;0,58;0,11;;;;;;;;;;;;;;;;900;120;360;120;955;;3,1;315;33,4;;;;;;;;
12;3,91;2,17;0,02;0,06;0,035;0,35;0;0,58;0,11;;;;;;;;;;;;;;;;900;120;325;120;1358;;0,6;421;44,7;;;;;;;;
12;3,91;2,17;0,02;0,06;0,035;0,35;0;0,58;0,11;;;;;;;;;;;;;;;;900;120;325;120;1326;;;421;44,7;;;;;;;;
12;3,91;2,17;0,02;0,06;0,035;0,35;0;0,58;0,11;;;;;;;;;;;;;;;;900;120;325;120;1352;;;421;44,7;;;;;;;;
12;3,91;2,17;0,02;0,06;0,035;0,35;0;0,58;0,11;;;;;;;;;;;;;;;;900;120;275;120;1176;;5,2;366;39,3;;;;;;;;
12;3,91;2,17;0,02;0,06;0,035;0,35;0;0,58;0,11;;;;;;;;;;;;;;;;900;120;275;120;1150;;3;366;39,3;;;;;;;;
12;3,91;2,17;0,02;0,06;0,035;0,35;0;0,58;0,11;;;;;;;;;;;;;;;;900;120;275;120;1131;;1,1;366;39,3;;;;;;;;
13;3,69;2,47;0,01;0,05;0,037;0,28;0;0,32;0;;;;;;;;;;;;;600;4;12;930;120;325;120;1115;1005;1;400;;;;;;;;;
13;3,69;2,47;0,01;0,05;0,037;0,28;0;0,32;0;;;;;;;;;;;;;600;4;12;930;120;300;120;1160;1085;1;430;;;;;;;;;
13;3,69;2,47;0,01;0,05;0,037;0,28;0;0,32;0;;;;;;;;;;;;;600;4;12;930;120;325;60;1025;700;1;380;;;;;;;;;
13;3,69;2,47;0,01;0,05;0,037;0,28;0;0,32;0;;;;;;;;;;;;;600;4;12;930;120;300;60;1075;1000;1;430;;;;;;;;;
14;3,68;2,47;0,014;0,006;0,056;0,23;0,15;1,1;0;;;0,13;;;100;;;;;;;846;4,4;10;900;90;310;55;1250;;9,8;395;;;;;42,5;;;;
15;3,91;2,17;0,02;0,06;0,035;0;0;0,58;0,11;;;;;;125;;;;90;;;;;;900;120;360;360;953;;4;318;33,75;;;;;;;;
15;3,91;2,17;0,02;0,06;0,035;0;0;0,58;0,11;;;;;;125;;;;90;;;;;;900;120;325;240;1340;;1,45;424;45;;;;;;;;
15;3,91;2,17;0,02;0,06;0,035;0;0;0,58;0,11;;;;;;125;;;;90;;;;;;900;120;275;120;1152;;3,1;365;39,2;;;;;;;;
16;3,91;2,17;0,02;0,06;0,035;0,35;0;0,58;0,11;;;;;;;;;;;;;;;25;900;120;325;360;;;;390;41,75;;;;;;;;
16;3,91;2,17;0,02;0,06;0,035;0,35;0;0,58;0,11;;;;;;;;;;;;;;;25;900;120;325;0;;;;424;45;;;;;;;;
17;3,72;2,51;0,017;0,023;0,043;0,35;0,09;0,05;0,06;;;;;;;;;;;;;;;13;871;120;371;360;;;;;;;;;;;22,7;;
17;3,72;2,51;0,017;0,023;0,043;0,35;0,09;0,05;0,06;;;;;;;;;;;;;;;13;871;120;316;360;;;;;;;;;;;10,1;;
17;3,72;2,51;0,017;0,023;0,043;0,35;0,09;0,05;0,06;;;;;;;;;;;;;;;13;871;120;371;240;;;;;;;;;;;19,8;;
17;3,72;2,51;0,017;0,023;0,043;0,35;0,09;0,05;0,06;;;;;;;;;;;;;;;13;871;120;316;240;;;;;;;;;;;11,3;;
17;3,72;2,51;0,017;0,023;0,043;0,35;0,09;0,05;0,06;;;;;;;;;;;;;;;13;871;120;371;180;;;;;;;;;;;26,5;;
17;3,72;2,51;0,017;0,023;0,043;0,35;0,09;0,05;0,06;;;;;;;;;;;;;;;13;871;120;316;180;;;;;;;;;;;13,1;;
17;3,72;2,51;0,017;0,023;0,043;0,35;0,09;0,05;0,06;;;;;;;;;;;;;;;13;871;120;371;120;;;;;;;;;;;27,1;;
17;3,72;2,51;0,017;0,023;0,043;0,35;0,09;0,05;0,06;;;;;;;;;;;;;;;13;871;120;316;120;;;;;;;;;;;15,4;;
17;3,72;2,51;0,017;0,023;0,043;0,35;0,09;0,05;0,06;;;;;;;;;;;;;;;13;871;120;371;90;;;;;;;;;;;23,6;;
17;3,72;2,51;0,017;0,023;0,043;0,35;0,09;0,05;0,06;;;;;;;;;;;;;;;13;871;120;316;90;;;;;;;;;;;17,7;;
17;3,72;2,51;0,017;0,023;0,043;0,35;0,09;0,05;0,06;;;;;;;;;;;;;;;13;871;120;316;60;;;;;;;;;;;12,3;;
17;3,72;2,51;0,017;0,023;0,043;0,35;0,09;0,05;0,06;;;;;;;;;;;;;;;13;871;120;316;30;;;;;;;;;;;17,5;;
17;3,72;2,51;0,017;0,023;0,043;0,35;0,09;0,05;0,06;;;;;;;;;;;;;;;13;871;120;316;15;;;;;;;;;;;16,5;;
17;3,72;2,51;0,017;0,023;0,043;0,35;0,09;0,05;0,06;;;;;;;;;;;;;;;13;871;120;316;10;;;;;;;;;;;21,3;;
17;3,72;2,51;0,017;0,023;0,043;0,35;0,09;0,05;0,06;;;;;;;;;;;;;;;13;871;120;316;5;;;;;;;;;;;11,6;;
17;3,72;2,51;0,017;0,023;0,043;0,35;0,09;0,05;0,06;;;;;;;;;;;;;;;13;871;120;316;2;;;;;;;;;;;3,8;;
18;3,56;2,63;0,01;0,025;0,047;0,15;0,45;0,44;;;;;;;150;;;;;;;;;20;900;120;359;180;;;;;;;;;;;;;
18;3,56;2,63;0,01;0,025;0,047;0,15;0,45;0,44;;;;;;;150;;;;;;;;;20;900;120;359;120;;;;;;;;;;;;;
18;3,56;2,63;0,01;0,025;0,047;0,15;0,45;0,44;;;;;;;150;;;;;;;;;20;900;120;359;60;;;;;;;;;;;;;
18;3,62;2,48;0,009;0,025;0,045;0,16;0,43;0,45;;;;;;;110;;;;;;;;;20;900;120;356;180;;;;;;;;;;;;;
18;3,62;2,48;0,009;0,025;0,045;0,16;0,43;0,45;;;;;;;110;;;;;;;;;20;900;120;356;120;;;;;;;;;;;;;
18;3,62;2,48;0,009;0,025;0,045;0,16;0,43;0,45;;;;;;;110;;;;;;;;;20;900;120;356;60;;;;;;;;;;;;;
18;3,58;2,57;0,007;0,048;0,043;0,34;0,45;0,46;0,19;;;;;;200;;;;;;;;;20;900;120;363;180;;;;;;;;;;;;;
18;3,58;2,57;0,007;0,048;0,043;0,34;0,45;0,46;0,19;;;;;;200;;;;;;;;;20;900;120;363;60;;;;;;;;;;;;;
19;3,56;2,35;0,007;0,025;0,047;0,23;0,48;0,51;0;;;;;;73;;;;87;;;836;7,9;16;900;90;300;180;1148;1048;2,75;331;35,3;;;;95;;10;;
19;3,6;2,4;0,007;0,022;0,045;0,23;0;0,62;0;;;;;;71;;;;85;;;778;8;16;900;90;300;180;1158;1057;2,7;326;34,7;;;;97;;5,8;;
19;3,6;2,26;0,004;0,025;0,043;0,24;0,46;0,48;0;;;;;;60;;;;87,5;;;890;6,55;16;900;90;300;180;1152;1051;2,13;357;38,3;;;;137;;6;;
19;3,57;2,51;0,012;0,031;0,042;0,2;0;0,64;0;;;;;;71;;;;82,5;;;733;7,3;16;900;90;300;180;1151;1050;3,33;320;34;;;;100,6;;4,96;;
19;3,51;2,3;0,008;0,02;0,04;0,23;0;0,62;0;;;;;;88;;;;90;;;750;6,48;16;900;90;300;180;1188,5;1092;2,4;329;35,1;;;;102;;;;
19;3,55;2,68;0,02;0,038;0,033;0,34;0;0,62;0;;;;;;88;;;;92,5;;;697;10;16;900;90;300;180;1273;;8;316;33,5;;;;90,8;;5,2;;
20;3,72;2,6;0;0;0;0,16;0;0,54;0,2;;;;;;215;10,5;23;;;82,7;17,3;;;;860;90;380;1;;;;388;;;;408;;;;;
20;3,72;2,6;0;0;0;0,16;0;0,54;0,2;;;;;;215;10,5;23;;;82,7;17,3;;;;860;90;380;5;870;675;4;318;;;;334;81;;22,5;;
20;3,72;2,6;0;0;0;0,16;0;0,54;0,2;;;;;;215;10,5;23;;;82,7;17,3;;;;860;90;380;10;;;;309;;;;325;;;;;
20;3,72;2,6;0;0;0;0,16;0;0,54;0,2;;;;;;215;10,5;23;;;82,7;17,3;;;;860;90;380;15;;;;298;;;;313;;;;;
20;3,72;2,6;0;0;0;0,16;0;0,54;0,2;;;;;;215;10,5;23;;;82,7;17,3;;;;860;90;380;30;940;768;7,1;305;;;;321;142;;31,2;;
20;3,72;2,6;0;0;0;0,16;0;0,54;0,2;;;;;;215;10,5;23;;;82,7;17,3;;;;860;90;380;60;951;788;11,8;309;;;;325;148;;34,9;;
20;3,72;2,6;0;0;0;0,16;0;0,54;0,2;;;;;;215;10,5;23;;;82,7;17,3;;;;860;90;380;120;938;787;8,8;313;;;;329;135;;29,9;;
20;3,72;2,6;0;0;0;0,16;0;0,54;0,2;;;;;;215;10,5;23;;;82,7;17,3;;;;860;90;380;240;;;;318;;;;334;;;;;
20;3,72;2,6;0;0;0;0,16;0;0,54;0,2;;;;;;215;10,5;23;;;82,7;17,3;;;;860;90;355;1;;;;421;;;;443;;;;;
20;3,72;2,6;0;0;0;0,16;0;0,54;0,2;;;;;;215;10,5;23;;;82,7;17,3;;;;860;90;355;5;;;;365;;;;384;;;;;
20;3,72;2,6;0;0;0;0,16;0;0,54;0,2;;;;;;215;10,5;23;;;82,7;17,3;;;;860;90;355;10;;;;336;;;;353;;;;;
20;3,72;2,6;0;0;0;0,16;0;0,54;0,2;;;;;;215;10,5;23;;;82,7;17,3;;;;860;90;355;15;;;;342;;;;360;;;;;
20;3,72;2,6;0;0;0;0,16;0;0,54;0,2;;;;;;215;10,5;23;;;82,7;17,3;;;;860;90;355;30;;;;327;;;;344;;;;;
20;3,72;2,6;0;0;0;0,16;0;0,54;0,2;;;;;;215;10,5;23;;;82,7;17,3;;;;860;90;355;60;;;;335;;;;352;;;;;
20;3,72;2,6;0;0;0;0,16;0;0,54;0,2;;;;;;215;10,5;23;;;82,7;17,3;;;;860;90;355;120;;;;337;;;;354;;;;;
20;3,72;2,6;0;0;0;0,16;0;0,54;0,2;;;;;;215;10,5;23;;;82,7;17,3;;;;860;90;355;240;;;;341;;;;359;;;;;
20;3,72;2,6;0;0;0;0,16;0;0,54;0,2;;;;;;215;10,5;23;;;82,7;17,3;;;;860;90;320;1;;;;463;;;;487;;;;;
20;3,72;2,6;0;0;0;0,16;0;0,54;0,2;;;;;;215;10,5;23;;;82,7;17,3;;;;860;90;320;5;;;;410;;;;431;;;;;
20;3,72;2,6;0;0;0;0,16;0;0,54;0,2;;;;;;215;10,5;23;;;82,7;17,3;;;;860;90;320;10;;;;376;;;;395;;;;;
20;3,72;2,6;0;0;0;0,16;0;0,54;0,2;;;;;;215;10,5;23;;;82,7;17,3;;;;860;90;320;15;;;;373;;;;392;;;;;
20;3,72;2,6;0;0;0;0,16;0;0,54;0,2;;;;;;215;10,5;23;;;82,7;17,3;;;;860;90;320;30;;;;375;;;;394;;;;;
20;3,72;2,6;0;0;0;0,16;0;0,54;0,2;;;;;;215;10,5;23;;;82,7;17,3;;;;860;90;320;60;;;;378;;;;398;;;;;
20;3,72;2,6;0;0;0;0,16;0;0,54;0,2;;;;;;215;10,5;23;;;82,7;17,3;;;;860;90;320;120;;;;375;;;;394;;;;;
20;3,72;2,6;0;0;0;0,16;0;0,54;0,2;;;;;;215;10,5;23;;;82,7;17,3;;;;860;90;320;240;;;;376;;;;396;;;;;
20;3,72;2,6;0;0;0;0,16;0;0,54;0,2;;;;;;215;10,5;23;;;82,7;17,3;;;;890;90;400;1;;;;575;;;;605;;;;;
20;3,72;2,6;0;0;0;0,16;0;0,54;0,2;;;;;;215;10,5;23;;;82,7;17,3;;;;890;90;400;2;;;;527;;;;554;;;;;
20;3,72;2,6;0;0;0;0,16;0;0,54;0,2;;;;;;215;10,5;23;;;82,7;17,3;;;;890;90;400;5;;;;343;;;;361;;;;;
20;3,72;2,6;0;0;0;0,16;0;0,54;0,2;;;;;;215;10,5;23;;;82,7;17,3;;;;890;90;400;10;;;;304;;;;320;;;;;
20;3,72;2,6;0;0;0;0,16;0;0,54;0,2;;;;;;215;10,5;23;;;82,7;17,3;;;;890;90;400;15;;;;294;;;;309;;;;;
20;3,72;2,6;0;0;0;0,16;0;0,54;0,2;;;;;;215;10,5;23;;;82,7;17,3;;;;890;90;400;30;;;;290;;;;305;;;;;
20;3,72;2,6;0;0;0;0,16;0;0,54;0,2;;;;;;215;10,5;23;;;82,7;17,3;;;;890;90;400;60;;;;291;;;;306;;;;;
20;3,72;2,6;0;0;0;0,16;0;0,54;0,2;;;;;;215;10,5;23;;;82,7;17,3;;;;890;90;400;90;;;;300;;;;316;;;;;
20;3,72;2,6;0;0;0;0,16;0;0,54;0,2;;;;;;215;10,5;23;;;82,7;17,3;;;;890;90;400;120;;;;301;;;;317;;;;;
20;3,72;2,6;0;0;0;0,16;0;0,54;0,2;;;;;;215;10,5;23;;;82,7;17,3;;;;890;90;400;240;;;;309;;;;325;;;;;
20;3,72;2,6;0;0;0;0,16;0;0,54;0,2;;;;;;215;10,5;23;;;82,7;17,3;;;;890;90;380;1;;;;563;;;;592;;;;;
20;3,72;2,6;0;0;0;0,16;0;0,54;0,2;;;;;;215;10,5;23;;;82,7;17,3;;;;890;90;380;2;;;;532;;;;560;;;;;
20;3,72;2,6;0;0;0;0,16;0;0,54;0,2;;;;;;215;10,5;23;;;82,7;17,3;;;;890;90;380;5;843;622;2,5;395;;;;416;39;;32,8;;
20;3,72;2,6;0;0;0;0,16;0;0,54;0,2;;;;;;215;10,5;23;;;82,7;17,3;;;;890;90;380;10;;;;316;;;;332;;;;;
20;3,72;2,6;0;0;0;0,16;0;0,54;0,2;;;;;;215;10,5;23;;;82,7;17,3;;;;890;90;380;15;;;;303;;;;319;;;;;
20;3,72;2,6;0;0;0;0,16;0;0,54;0,2;;;;;;215;10,5;23;;;82,7;17,3;;;;890;90;380;30;960;740;7,5;311;;;;327;79;;40,8;;
20;3,72;2,6;0;0;0;0,16;0;0,54;0,2;;;;;;215;10,5;23;;;82,7;17,3;;;;890;90;380;60;978;800;9,4;302;;;;318;134;;41;;
20;3,72;2,6;0;0;0;0,16;0;0,54;0,2;;;;;;215;10,5;23;;;82,7;17,3;;;;890;90;380;90;;;;308;;;;324;;;;;
20;3,72;2,6;0;0;0;0,16;0;0,54;0,2;;;;;;215;10,5;23;;;82,7;17,3;;;;890;90;380;120;920;814;8,1;315;;;;331;81;;34,7;;
20;3,72;2,6;0;0;0;0,16;0;0,54;0,2;;;;;;215;10,5;23;;;82,7;17,3;;;;890;90;380;240;;;;320;;;;337;;;;;
20;3,72;2,6;0;0;0;0,16;0;0,54;0,2;;;;;;215;10,5;23;;;82,7;17,3;;;;890;90;355;1;;;;601;;;;632;;;;;
20;3,72;2,6;0;0;0;0,16;0;0,54;0,2;;;;;;215;10,5;23;;;82,7;17,3;;;;890;90;355;2;;;;568;;;;598;;;;;
20;3,72;2,6;0;0;0;0,16;0;0,54;0,2;;;;;;215;10,5;23;;;82,7;17,3;;;;890;90;355;5;;;;435;;;;458;;;;;
20;3,72;2,6;0;0;0;0,16;0;0,54;0,2;;;;;;215;10,5;23;;;82,7;17,3;;;;890;90;355;10;;;;390;;;;410;;;;;
20;3,72;2,6;0;0;0;0,16;0;0,54;0,2;;;;;;215;10,5;23;;;82,7;17,3;;;;890;90;355;15;;;;384;;;;404;;;;;
20;3,72;2,6;0;0;0;0,16;0;0,54;0,2;;;;;;215;10,5;23;;;82,7;17,3;;;;890;90;355;30;;;;375;;;;394;;;;;
20;3,72;2,6;0;0;0;0,16;0;0,54;0,2;;;;;;215;10,5;23;;;82,7;17,3;;;;890;90;355;60;;;;374;;;;393;;;;;
20;3,72;2,6;0;0;0;0,16;0;0,54;0,2;;;;;;215;10,5;23;;;82,7;17,3;;;;890;90;355;90;;;;380;;;;400;;;;;
20;3,72;2,6;0;0;0;0,16;0;0,54;0,2;;;;;;215;10,5;23;;;82,7;17,3;;;;890;90;355;120;;;;382;;;;402;;;;;
20;3,72;2,6;0;0;0;0,16;0;0,54;0,2;;;;;;215;10,5;23;;;82,7;17,3;;;;890;90;355;240;;;;391;;;;411;;;;;
21;3,52;2,62;0;0;0,052;0,33;1,72;1,05;0;;;;;;;;;;;;;;;;900;180;330;300;;;;373;40;;;;;;;;
21;3,52;2,62;0;0;0,052;0,33;1,72;1,05;0;;;;;;;;;;;;;;;;900;180;330;300;;;;413;44;;;;;;;;
21;3,52;2,62;0;0;0,052;0,33;1,72;1,05;0;;;;;;;;;;;;;;;;900;180;330;300;;;;392;42;;;;;;;;
21;3,52;2,62;0;0;0,052;0,33;1,72;1,05;0;;;;;;;;;;;;;;;;930;240;360;240;;;;363;39;;;;;;;;
21;3,52;2,62;0;0;0,052;0,33;1,72;1,05;0;;;;;;;;;;;;;;;;930;240;360;240;;;;373;40;;;;;;;;
21;3,52;2,62;0;0;0,052;0,33;1,72;1,05;0;;;;;;;;;;;;;;;;930;240;360;240;;;;373;40;;;;;;;;
21;3,52;2,62;0;0;0,052;0,33;1,72;1,05;0;;;;;;;;;;;;;;;;930;120;300;240;;;;373;40;;;;;;;;
21;3,52;2,62;0;0;0,052;0,33;1,72;1,05;0;;;;;;;;;;;;;;;;930;120;300;240;;;;402;43;;;;;;;;
21;3,52;2,62;0;0;0,052;0,33;1,72;1,05;0;;;;;;;;;;;;;;;;930;120;300;240;;;;392;42;;;;;;;;
21;3,52;2,62;0;0;0,052;0,33;1,72;1,05;0;;;;;;;;;;;;;;;;870;120;360;240;;;;382;41;;;;;;;;
21;3,52;2,62;0;0;0,052;0,33;1,72;1,05;0;;;;;;;;;;;;;;;;870;120;360;240;;;;402;43;;;;;;;;
21;3,52;2,62;0;0;0,052;0,33;1,72;1,05;0;;;;;;;;;;;;;;;;870;120;360;240;;;;402;43;;;;;;;;
21;3,52;2,62;0;0;0,052;0,33;1,72;1,05;0;;;;;;;;;;;;;;;;870;240;300;240;;;;424;45;;;;;;;;
21;3,52;2,62;0;0;0,052;0,33;1,72;1,05;0;;;;;;;;;;;;;;;;870;240;300;240;;;;424;45;;;;;;;;
21;3,52;2,62;0;0;0,052;0,33;1,72;1,05;0;;;;;;;;;;;;;;;;870;240;300;240;;;;424;45;;;;;;;;
21;3,52;2,62;0;0;0,052;0,33;1,72;1,05;0;;;;;;;;;;;;;;;;960;180;330;180;;;;413;44;;;;;;;;
21;3,52;2,62;0;0;0,052;0,33;1,72;1,05;0;;;;;;;;;;;;;;;;960;180;330;180;;;;402;43;;;;;;;;
21;3,52;2,62;0;0;0,052;0,33;1,72;1,05;0;;;;;;;;;;;;;;;;960;180;330;180;;;;402;43;;;;;;;;
21;3,52;2,62;0;0;0,052;0,33;1,72;1,05;0;;;;;;;;;;;;;;;;900;180;390;180;;;;272;28;;;;;;;;
21;3,52;2,62;0;0;0,052;0,33;1,72;1,05;0;;;;;;;;;;;;;;;;900;180;390;180;;;;272;28;;;;;;;;
21;3,52;2,62;0;0;0,052;0,33;1,72;1,05;0;;;;;;;;;;;;;;;;900;180;390;180;;;;272;28;;;;;;;;
21;3,52;2,62;0;0;0,052;0,33;1,72;1,05;0;;;;;;;;;;;;;;;;900;60;330;180;;;;413;44;;;;;;;;
21;3,52;2,62;0;0;0,052;0,33;1,72;1,05;0;;;;;;;;;;;;;;;;900;300;330;180;;;;392;42;;;;;;;;
21;3,52;2,62;0;0;0,052;0,33;1,72;1,05;0;;;;;;;;;;;;;;;;900;180;330;180;;;;382;41;;;;;;;;
21;3,52;2,62;0;0;0,052;0,33;1,72;1,05;0;;;;;;;;;;;;;;;;900;60;330;180;;;;413;44;;;;;;;;
21;3,52;2,62;0;0;0,052;0,33;1,72;1,05;0;;;;;;;;;;;;;;;;900;300;330;180;;;;363;39;;;;;;;;
21;3,52;2,62;0;0;0,052;0,33;1,72;1,05;0;;;;;;;;;;;;;;;;900;180;330;180;;;;402;43;;;;;;;;
21;3,52;2,62;0;0;0,052;0,33;1,72;1,05;0;;;;;;;;;;;;;;;;900;60;330;180;;;;413;44;;;;;;;;
21;3,52;2,62;0;0;0,052;0,33;1,72;1,05;0;;;;;;;;;;;;;;;;900;300;330;180;;;;373;40;;;;;;;;
21;3,52;2,62;0;0;0,052;0,33;1,72;1,05;0;;;;;;;;;;;;;;;;900;180;330;180;;;;402;43;;;;;;;;
21;3,52;2,62;0;0;0,052;0,33;1,72;1,05;0;;;;;;;;;;;;;;;;900;180;270;180;;;;488;50;;;;;;;;
21;3,52;2,62;0;0;0,052;0,33;1,72;1,05;0;;;;;;;;;;;;;;;;900;180;270;180;;;;502;51;;;;;;;;
21;3,52;2,62;0;0;0,052;0,33;1,72;1,05;0;;;;;;;;;;;;;;;;900;180;270;180;;;;532;53;;;;;;;;
21;3,52;2,62;0;0;0,052;0,33;1,72;1,05;0;;;;;;;;;;;;;;;;840;180;330;180;;;;373;40;;;;;;;;
21;3,52;2,62;0;0;0,052;0,33;1,72;1,05;0;;;;;;;;;;;;;;;;840;180;330;180;;;;382;41;;;;;;;;
21;3,52;2,62;0;0;0,052;0,33;1,72;1,05;0;;;;;;;;;;;;;;;;840;180;330;180;;;;363;39;;;;;;;;
21;3,52;2,62;0;0;0,052;0,33;1,72;1,05;0;;;;;;;;;;;;;;;;930;240;360;120;;;;373;40;;;;;;;;
21;3,52;2,62;0;0;0,052;0,33;1,72;1,05;0;;;;;;;;;;;;;;;;930;240;360;120;;;;382;41;;;;;;;;
21;3,52;2,62;0;0;0,052;0,33;1,72;1,05;0;;;;;;;;;;;;;;;;930;240;360;120;;;;382;41;;;;;;;;
21;3,52;2,62;0;0;0,052;0,33;1,72;1,05;0;;;;;;;;;;;;;;;;930;120;300;120;;;;488;50;;;;;;;;
21;3,52;2,62;0;0;0,052;0,33;1,72;1,05;0;;;;;;;;;;;;;;;;930;120;300;120;;;;502;51;;;;;;;;
21;3,52;2,62;0;0;0,052;0,33;1,72;1,05;0;;;;;;;;;;;;;;;;930;120;300;120;;;;474;49;;;;;;;;
21;3,52;2,62;0;0;0,052;0,33;1,72;1,05;0;;;;;;;;;;;;;;;;870;120;360;120;;;;392;42;;;;;;;;
21;3,52;2,62;0;0;0,052;0,33;1,72;1,05;0;;;;;;;;;;;;;;;;870;120;360;120;;;;402;43;;;;;;;;
21;3,52;2,62;0;0;0,052;0,33;1,72;1,05;0;;;;;;;;;;;;;;;;870;120;360;120;;;;402;43;;;;;;;;
21;3,52;2,62;0;0;0,052;0,33;1,72;1,05;0;;;;;;;;;;;;;;;;870;240;300;120;;;;436;46;;;;;;;;
21;3,52;2,62;0;0;0,052;0,33;1,72;1,05;0;;;;;;;;;;;;;;;;870;240;300;120;;;;392;42;;;;;;;;
21;3,52;2,62;0;0;0,052;0,33;1,72;1,05;0;;;;;;;;;;;;;;;;870;240;300;120;;;;413;44;;;;;;;;
21;3,52;2,62;0;0;0,052;0,33;1,72;1,05;0;;;;;;;;;;;;;;;;900;180;330;60;;;;413;44;;;;;;;;
21;3,52;2,62;0;0;0,052;0,33;1,72;1,05;0;;;;;;;;;;;;;;;;900;180;330;60;;;;413;44;;;;;;;;
21;3,52;2,62;0;0;0,052;0,33;1,72;1,05;0;;;;;;;;;;;;;;;;900;180;330;60;;;;413;44;;;;;;;;
22;3,5;2,7;;;0,1;0,15;1;0,54;0,16;;;;;;;;;;;;;;;;850;120;380;60;868;604;7;303;;;;;;;;;
22;3,5;2,7;;;0,1;0,15;1;0,54;0,16;;;;;;;;;;;;;;;;850;120;380;60;863;608;8;296;;;;;;;;;
22;3,5;2,7;;;0,1;0,15;1;0,54;0,16;;;;;;;;;;;;;;;;850;120;380;60;832;602;7;297;;;;;;;;;
22;3,37;2,32;0,008;0,03;0,039;0,2;1,49;;0,13;;;;;;100;;;;;;;;;10;900;240;245;360;1544;1214;2;425;;;;;;;;;
22;3,37;2,32;0,008;0,03;0,039;0,2;1,49;;0,13;;;;;;100;;;;;;;;;10;900;240;245;360;1458;1235;2;388;;;;;;;;;
22;3,37;2,32;0,008;0,03;0,039;0,2;1,49;;0,13;;;;;;100;;;;;;;;;10;900;240;245;360;1488;1223;3;407;;;;;;;;;
22;3,37;2,32;0,008;0,03;0,039;0,2;1,49;;0,13;;;;;;100;;;;;;;;;10;900;240;245;240;1433;1170;2;427;;;;;;;;;
22;3,37;2,32;0,008;0,03;0,039;0,2;1,49;;0,13;;;;;;100;;;;;;;;;10;900;240;245;240;1328;1184;1;412;;;;;;;;;
22;3,37;2,32;0,008;0,03;0,039;0,2;1,49;;0,13;;;;;;100;;;;;;;;;10;900;240;245;240;1482;1161;1,5;447;;;;;;;;;
22;3,37;2,32;0,008;0,03;0,039;0,2;1,49;;0,13;;;;;;100;;;;;;;;;10;900;240;245;120;1476;828;2;420;;;;;;;;;
22;3,37;2,32;0,008;0,03;0,039;0,2;1,49;;0,13;;;;;;100;;;;;;;;;10;900;240;245;120;1362;902;2;427;;;;;;;;;
22;3,37;2,32;0,008;0,03;0,039;0,2;1,49;;0,13;;;;;;100;;;;;;;;;10;900;240;245;60;959;787;0;452;;;;;;;;;
22;3,37;2,32;0,008;0,03;0,039;0,2;1,49;;0,13;;;;;;100;;;;;;;;;10;900;240;245;60;976;818;1;452;;;;;;;;;
23;3,8;2,7;0,006;0,052;0,07;0,55;;0,8;;;;;;;;;;;;;;;;12;900;;400;240;;;;311;33;;;;;;;;
23;3,8;2,7;0,006;0,052;0,07;0,55;;0,8;;;;;;;;;;;;;;;;12;900;;300;240;;;;346;37;;;;;;;;
23;3,8;2,7;0,006;0,052;0,07;0,55;;0,8;;;;;;;;;;;;;;;;12;900;;400;150;860;;1,8;295;31;;;;;;5;;
23;3,8;2,7;0,006;0,052;0,07;0,55;;0,8;;;;;;;;;;;;;;;;12;900;;300;150;;;;346;37;;;;;;;;
23;3,8;2,7;0,006;0,052;0,07;0,55;;0,8;;;;;;;;;;;;;;;;12;900;;400;120;890;;2,3;;;;;;;;5;;
23;3,8;2,7;0,006;0,052;0,07;0,55;;0,8;;;;;;;;;;;;;;;;12;900;;400;90;;;2,9;279;29;;;;;;4;;
23;3,8;2,7;0,006;0,052;0,07;0,55;;0,8;;;;;;;;;;;;;;;;12;900;;300;90;;;;;;;;;;;;;
23;3,8;2,7;0,006;0,052;0,07;0,55;;0,8;;;;;;;;;;;;;;;;12;900;;400;60;;;;;;;;;;;17;;
23;3,8;2,7;0,006;0,052;0,07;0,55;;0,8;;;;;;;;;;;;;;;;12;900;;300;60;;;;337;36;;;;;;;;
23;3,8;2,7;0,006;0,052;0,07;0,55;;0,8;;;;;;;;;;;;;;;;12;900;;400;30;980;;;337;36;;;;;;30;;
23;3,8;2,7;0,006;0,052;0,07;0,55;;0,8;;;;;;;;;;;;;;;;12;900;;300;30;;;;311;33;;;;;;;;
23;3,8;2,7;0,006;0,052;0,07;0,55;;0,8;;;;;;;;;;;;;;;;12;900;;400;20;;;2,3;;;;;;;;;;
23;3,8;2,7;0,006;0,052;0,07;0,55;;0,8;;;;;;;;;;;;;;;;12;900;;300;20;;;;346;37;;;;;;;;
23;3,8;2,7;0,006;0,052;0,07;0,55;;0,8;;;;;;;;;;;;;;;;12;900;;400;10;910;;1,8;460;48;;;;;;;;
23;3,8;2,7;0,006;0,052;0,07;0,55;;0,8;;;;;;;;;;;;;;;;12;900;;300;10;;;;392;42;;;;;;;;
23;3,8;2,7;0,006;0,052;0,07;0,55;;0,8;;;;;;;;;;;;;;;;12;900;;400;5;;;;;;;;;;;4;;
23;3,8;2,7;0,006;0,052;0,07;0,55;;0,8;;;;;;;;;;;;;;;;12;900;;300;5;;;;474;49;;;;;;;;
24;3;2,5;;;0,058;0,16;0,58;0,75;0,11;;;;;;126;;;;;;;;;;900;120;375;90;998;760;11,7;;;;;;;;37;;
24;3,3;2,3;;;0,045;0,14;0,54;0,65;0,14;;;;;;161;;;;;;;;;;900;120;375;90;988;733;12,4;;;;;;;;39;;
25;3,52;2,62;0;0;0,0052;0,33;1,72;1,05;0;;;;;;;;;;;;;;;25;950;;360;;876;757;;;;;;;;;;;
25;3,52;2,62;0;0;0,0052;0,33;1,72;1,05;0;;;;;;;;;;;;;;;25;950;;330;;1050;857;;;;;;;;;;;
25;3,52;2,62;0;0;0,0052;0,33;1,72;1,05;0;;;;;;;;;;;;;;;25;950;;300;;1297;966;;;;;;;;;;;
25;3,52;2,62;0;0;0,0052;0,33;1,72;1,05;0;;;;;;;;;;;;;;;25;900;;360;;1050;755;;;;;;;;;;;
25;3,52;2,62;0;0;0,0052;0,33;1,72;1,05;0;;;;;;;;;;;;;;;25;900;;300;;1102;976;;;;;;;;;;;
25;3,52;2,62;0;0;0,0052;0,33;1,72;1,05;0;;;;;;;;;;;;;;;25;850;;360;;1137;874;;;;;;;;;;;
25;3,52;2,62;0;0;0,0052;0,33;1,72;1,05;0;;;;;;;;;;;;;;;25;850;;330;;1164;994;;;;;;;;;;;
25;3,52;2,62;0;0;0,0052;0,33;1,72;1,05;0;;;;;;;;;;;;;;;25;850;;300;;1184;970;;;;;;;;;;;
27;3,46;2,48;0,01;0,02;0,043;0,39;0;0,8;0;;;;;;;;;;;;;;;;910;120;350;180;1060;;7,7;305;;;;;;;39,5;;
27;3,46;2,48;0,01;0,02;0,043;0,39;0;0,8;0;;;;;;;;;;;;;;;;910;120;320;180;1280;;6,5;340;;;;;;;34,5;;
27;3,46;2,48;0,01;0,02;0,043;0,39;0;0,8;0;;;;;;;;;;;;;;;;910;120;290;180;1460;;5;385;;;;;;;32,8;;
29;3,59;2,52;0,007;0,024;0,028;0,31;1,53;0,03;0,32;;;;;;;;;;;;;;;;900;120;385;360;1030;676;9,8;297;32;;;;;;;;
29;3,59;2,52;0,007;0,024;0,028;0,31;1,53;0,03;0,32;;;;;;;;;;;;;;;;900;120;370;360;1050;717;10,4;297;32;;;;;;;;
29;3,59;2,52;0,007;0,024;0,028;0,31;1,53;0,03;0,32;;;;;;;;;;;;;;;;900;120;355;360;1080;779;8,6;297;32;;;;;;;;
29;3,59;2,52;0,007;0,024;0,028;0,31;1,53;0,03;0,32;;;;;;;;;;;;;;;;900;120;345;360;1100;834;8,1;297;32;;;;;;;;
29;3,59;2,52;0,007;0,024;0,028;0,31;1,53;0,03;0,32;;;;;;;;;;;;;;;;900;120;315;360;1140;951;7,2;332;36;;;;;;;;
29;3,59;2,52;0,007;0,024;0,028;0,31;1,53;0,03;0,32;;;;;;;;;;;;;;;;900;120;290;360;1350;1020;5,8;362;39;;;;;;;;
29;3,59;2,52;0,007;0,024;0,028;0,31;1,53;0,03;0,32;;;;;;;;;;;;;;;;900;120;260;360;1500;1150;4,2;404;43;;;;;;;;
29;3,59;2,52;0,007;0,024;0,028;0,31;1,53;0,03;0,32;;;;;;;;;;;;;;;;900;120;230;360;1590;1220;2,6;437;46;;;;;;;;
29;3,59;2,52;0,007;0,024;0,028;0,31;1,53;0,03;0,32;;;;;;;;;;;;;;;;900;120;385;240;1010;634;11,4;290;31;;;;;;;;
29;3,59;2,52;0,007;0,024;0,028;0,31;1,53;0,03;0,32;;;;;;;;;;;;;;;;900;120;370;240;1090;772;12,4;283;30;;;;;;;;
29;3,59;2,52;0,007;0,024;0,028;0,31;1,53;0,03;0,32;;;;;;;;;;;;;;;;900;120;355;240;1100;807;10,2;297;32;;;;;;;;
29;3,59;2,52;0,007;0,024;0,028;0,31;1,53;0,03;0,32;;;;;;;;;;;;;;;;900;120;345;240;1140;869;10,3;297;32;;;;;;;;
29;3,59;2,52;0,007;0,024;0,028;0,31;1,53;0,03;0,32;;;;;;;;;;;;;;;;900;120;315;240;1200;910;6,5;322;35;;;;;;;;
29;3,59;2,52;0,007;0,024;0,028;0,31;1,53;0,03;0,32;;;;;;;;;;;;;;;;900;120;290;240;1380;1090;3,7;393;42;;;;;;;;
29;3,59;2,52;0,007;0,024;0,028;0,31;1,53;0,03;0,32;;;;;;;;;;;;;;;;900;120;260;240;1520;1160;4;415;44;;;;;;;;
29;3,59;2,52;0,007;0,024;0,028;0,31;1,53;0,03;0,32;;;;;;;;;;;;;;;;900;120;230;240;1600;1200;2,4;448;47;;;;;;;;
29;3,59;2,52;0,007;0,024;0,028;0,31;1,53;0,03;0,32;;;;;;;;;;;;;;;;900;120;385;180;1030;620;11,6;290;31;;;;;;;;
29;3,59;2,52;0,007;0,024;0,028;0,31;1,53;0,03;0,32;;;;;;;;;;;;;;;;900;120;370;180;1040;760;9,4;283;30;;;;;;;;
29;3,59;2,52;0,007;0,024;0,028;0,31;1,53;0,03;0,32;;;;;;;;;;;;;;;;900;120;355;180;1080;786;8,2;297;32;;;;;;;;
29;3,59;2,52;0,007;0,024;0,028;0,31;1,53;0,03;0,32;;;;;;;;;;;;;;;;900;120;345;180;1130;834;7,5;297;32;;;;;;;;
29;3,59;2,52;0,007;0,024;0,028;0,31;1,53;0,03;0,32;;;;;;;;;;;;;;;;900;120;315;180;1230;958;5,8;342;37;;;;;;;;
29;3,59;2,52;0,007;0,024;0,028;0,31;1,53;0,03;0,32;;;;;;;;;;;;;;;;900;120;290;180;1360;1060;4,1;372;40;;;;;;;;
29;3,59;2,52;0,007;0,024;0,028;0,31;1,53;0,03;0,32;;;;;;;;;;;;;;;;900;120;260;180;1500;1140;3,6;415;44;;;;;;;;
29;3,59;2,52;0,007;0,024;0,028;0,31;1,53;0,03;0,32;;;;;;;;;;;;;;;;900;120;230;180;;;;448;47;;;;;;;;
29;3,59;2,52;0,007;0,024;0,028;0,31;1,53;0,03;0,32;;;;;;;;;;;;;;;;900;120;385;120;1050;455;10,8;290;31;;;;;;;;
29;3,59;2,52;0,007;0,024;0,028;0,31;1,53;0,03;0,32;;;;;;;;;;;;;;;;900;120;370;120;1080;772;10,2;297;32;;;;;;;;
