Repository: Zylaz/JakToStalNawetNieJest

# JakToStalNawetNieJest
Żeliwne zabawy grupy sMAD-owej

Proponuję tutaj wstawiać mniej lub bardziej udane zabawy na kodzie i/lub danych

File: dane_uzup.csv (part 2 of 4)
Nr źródła;C [%];Si [%];S [%];P [%];Mg [%];Mn [%];Ni [%];Cu [%];Mo [%];Cr [%];Al [%];Sn [%];B [%];V [%];Wydzielenia grafitu [mm-2];Udział wydzieleń grafitu [%];Średnica sferoidów [μm];Wielkość sferoidów;Nodularity [%];Udział perlitu [%];Udział ferrytu [%];Rm [MPa] (as cast);A5 [%]     (as cast);Minimalna grubość ścianki [mm];Temperatura austenityzacji [˚C];Czas austenityzacji [min.];Temperatura przemiany izotermicznej [˚C];Czas przemiany izotermicznej [min.];Rm [MPa];R0,2 [MPa];A5 [%];Twardość Brinella [HB];Twardość Rockwella [HRC];Twardość Rockwella [HRA];Twardość Rockwella [HRB];Twardość Vickersa [HV];Udarność Charpy [J];Temperatura pomiaru udarności [˚C];Udział austenitu %;Martensite volume fraction Xα';Retained austenite volume fraction XγR 
29;3,59;2,52;0,007;0,024;0,028;0,31;1,53;0,03;0,32;;;;;;;;;;;;;;;;900;120;355;120;1120;814;8,8;305;33;;;;;;;;
29;3,59;2,52;0,007;0,024;0,028;0,31;1,53;0,03;0,32;;;;;;;;;;;;;;;;900;120;345;120;1130;841;5,4;313;34;;;;;;;;
29;3,59;2,52;0,007;0,024;0,028;0,31;1,53;0,03;0,32;;;;;;;;;;;;;;;;900;120;315;120;1230;910;7;332;36;;;;;;;;
29;3,59;2,52;0,007;0,024;0,028;0,31;1,53;0,03;0,32;;;;;;;;;;;;;;;;900;120;290;120;1380;1010;4,8;352;38;;;;;;;;
29;3,59;2,52;0,007;0,024;0,028;0,31;1,53;0,03;0,32;;;;;;;;;;;;;;;;900;120;260;120;1480;1100;3;415;44;;;;;;;;
29;3,59;2,52;0,007;0,024;0,028;0,31;1,53;0,03;0,32;;;;;;;;;;;;;;;;900;120;230;120;1450;1040;1,9;437;46;;;;;;;;
29;3,59;2,52;0,007;0,024;0,028;0,31;1,53;0,03;0,32;;;;;;;;;;;;;;;;900;120;385;90;1080;572;11,2;290;31;;;;;;;;
29;3,59;2,52;0,007;0,024;0,028;0,31;1,53;0,03;0,32;;;;;;;;;;;;;;;;900;120;370;90;1040;700;10,6;297;32;;;;;;;;
29;3,59;2,52;0,007;0,024;0,028;0,31;1,53;0,03;0,32;;;;;;;;;;;;;;;;900;120;355;90;1100;779;9,8;297;32;;;;;;;;
29;3,59;2,52;0,007;0,024;0,028;0,31;1,53;0,03;0,32;;;;;;;;;;;;;;;;900;120;345;90;1100;786;6,8;305;33;;;;;;;;
29;3,59;2,52;0,007;0,024;0,028;0,31;1,53;0,03;0,32;;;;;;;;;;;;;;;;900;120;315;90;1230;896;7,1;332;36;;;;;;;;
29;3,59;2,52;0,007;0,024;0,028;0,31;1,53;0,03;0,32;;;;;;;;;;;;;;;;900;120;290;90;1350;1000;4,7;362;39;;;;;;;;
29;3,59;2,52;0,007;0,024;0,028;0,31;1,53;0,03;0,32;;;;;;;;;;;;;;;;900;120;260;90;1450;1050;4;404;43;;;;;;;;
29;3,59;2,52;0,007;0,024;0,028;0,31;1,53;0,03;0,32;;;;;;;;;;;;;;;;900;120;230;90;1560;882;2,9;448;47;;;;;;;;
29;3,59;2,52;0,007;0,024;0,028;0,31;1,53;0,03;0,32;;;;;;;;;;;;;;;;900;120;385;75;979;558;8,6;305;33;;;;;;;;
29;3,59;2,52;0,007;0,024;0,028;0,31;1,53;0,03;0,32;;;;;;;;;;;;;;;;900;120;370;75;1050;717;8,7;297;32;;;;;;;;
29;3,59;2,52;0,007;0,024;0,028;0,31;1,53;0,03;0,32;;;;;;;;;;;;;;;;900;120;355;75;1110;765;10,4;313;34;;;;;;;;
29;3,59;2,52;0,007;0,024;0,028;0,31;1,53;0,03;0,32;;;;;;;;;;;;;;;;900;120;345;75;1130;731;8,5;313;34;;;;;;;;
29;3,59;2,52;0,007;0,024;0,028;0,31;1,53;0,03;0,32;;;;;;;;;;;;;;;;900;120;315;75;1210;827;6,8;342;37;;;;;;;;
29;3,59;2,52;0,007;0,024;0,028;0,31;1,53;0,03;0,32;;;;;;;;;;;;;;;;900;120;290;75;1400;1030;4,6;372;40;;;;;;;;
29;3,59;2,52;0,007;0,024;0,028;0,31;1,53;0,03;0,32;;;;;;;;;;;;;;;;900;120;260;75;1420;1010;2,6;404;43;;;;;;;;
29;3,59;2,52;0,007;0,024;0,028;0,31;1,53;0,03;0,32;;;;;;;;;;;;;;;;900;120;230;75;1320;717;1,8;460;48;;;;;;;;
29;3,59;2,52;0,007;0,024;0,028;0,31;1,53;0,03;0,32;;;;;;;;;;;;;;;;900;120;385;60;1030;614;9;290;31;;;;;;;;
29;3,59;2,52;0,007;0,024;0,028;0,31;1,53;0,03;0,32;;;;;;;;;;;;;;;;900;120;370;60;1010;655;7,4;283;30;;;;;;;;
29;3,59;2,52;0,007;0,024;0,028;0,31;1,53;0,03;0,32;;;;;;;;;;;;;;;;900;120;355;60;1090;738;8,1;297;32;;;;;;;;
29;3,59;2,52;0,007;0,024;0,028;0,31;1,53;0,03;0,32;;;;;;;;;;;;;;;;900;120;345;60;1130;731;8,8;313;34;;;;;;;;
29;3,59;2,52;0,007;0,024;0,028;0,31;1,53;0,03;0,32;;;;;;;;;;;;;;;;900;120;315;60;1310;958;4,5;362;39;;;;;;;;
29;3,59;2,52;0,007;0,024;0,028;0,31;1,53;0,03;0,32;;;;;;;;;;;;;;;;900;120;290;60;1390;965;4,4;382;41;;;;;;;;
29;3,59;2,52;0,007;0,024;0,028;0,31;1,53;0,03;0,32;;;;;;;;;;;;;;;;900;120;260;60;1490;924;3,8;415;44;;;;;;;;
29;3,59;2,52;0,007;0,024;0,028;0,31;1,53;0,03;0,32;;;;;;;;;;;;;;;;900;120;230;60;1120;841;1;496;51;;;;;;;;
29;3,59;2,52;0,007;0,024;0,028;0,31;1,53;0,03;0,32;;;;;;;;;;;;;;;;900;120;370;30;1050;820;2,9;352;38;;;;;;;;
29;3,59;2,52;0,007;0,024;0,028;0,31;1,53;0,03;0,32;;;;;;;;;;;;;;;;900;120;355;30;1180;731;6,9;305;33;;;;;;;;
29;3,59;2,52;0,007;0,024;0,028;0,31;1,53;0,03;0,32;;;;;;;;;;;;;;;;900;120;345;30;1170;731;5,4;332;36;;;;;;;;
29;3,59;2,52;0,007;0,024;0,028;0,31;1,53;0,03;0,32;;;;;;;;;;;;;;;;900;120;315;30;1310;862;4,2;362;39;;;;;;;;
29;3,59;2,52;0,007;0,024;0,028;0,31;1,53;0,03;0,32;;;;;;;;;;;;;;;;900;120;290;30;1410;800;4,2;393;42;;;;;;;;
29;3,59;2,52;0,007;0,024;0,028;0,31;1,53;0,03;0,32;;;;;;;;;;;;;;;;900;120;260;30;1160;;1,4;448;48;;;;;;;;
29;3,59;2,52;0,007;0,024;0,028;0,31;1,53;0,03;0,32;;;;;;;;;;;;;;;;900;120;230;30;896;;0,8;534;54;;;;;;;;
30;3,72;2,46;0,004;0,015;0,024;0,18;0,04;0,03;;0,02;;;;;;;;;;;;;;;880;60;370;240;;;;;;;;;;;24;;
30;3,72;2,46;0,004;0,015;0,024;0,18;0,04;0,03;;0,02;;;;;;;;;;;;;;;880;60;370;120;;;;;;;;;;;26;;
30;3,72;2,46;0,004;0,015;0,024;0,18;0,04;0,03;;0,02;;;;;;;;;;;;;;;880;60;400;60;1066;775;15;295;;;;;11;-20;22;;
30;3,72;2,46;0,004;0,015;0,024;0,18;0,04;0,03;;0,02;;;;;;;;;;;;;;;880;60;370;60;1153;980;13;320;;;;;11;-20;28;;
30;3,72;2,46;0,004;0,015;0,024;0,18;0,04;0,03;;0,02;;;;;;;;;;;;;;;880;60;335;60;1271;1093;10;355;;;;;10;-20;23;;
30;3,72;2,46;0,004;0,015;0,024;0,18;0,04;0,03;;0,02;;;;;;;;;;;;;;;880;60;300;60;1490;1243;7;405;;;;;7;-20;19;;
30;3,72;2,46;0,004;0,015;0,024;0,18;0,04;0,03;;0,02;;;;;;;;;;;;;;;880;60;270;60;1597;1424;5;425;;;;;6;-20;16;;
30;3,72;2,46;0,004;0,015;0,024;0,18;0,04;0,03;;0,02;;;;;;;;;;;;;;;880;60;240;60;1725;1470;2;465;;;;;4;-20;16;;
30;3,72;2,46;0,004;0,015;0,024;0,18;0,04;0,03;;0,02;;;;;;;;;;;;;;;880;60;370;15;;;;;;;;;;;30;;
31;3,62;3,3;0,006;0,036;0,065;0,21;;0,54;0,22;;;;;;105;;;;;;;;;27;900;90;400;120;628;581;4,5;;;;;;;;11,1;;
31;3,62;3,3;0,006;0,036;0,065;0,21;;0,54;0,22;;;;;;105;;;;;;;;;27;900;90;375;120;636;616;4;;;;;;;;18,1;;
31;3,62;3,3;0,006;0,036;0,065;0,21;;0,54;0,22;;;;;;105;;;;;;;;;27;900;90;350;120;673;647;3;;;;;;;;19,4;;
31;3,62;3,3;0,006;0,036;0,065;0,21;;0,54;0,22;;;;;;105;;;;;;;;;27;900;90;325;120;810;785;2,8;;;;;;;;17,1;;
31;3,62;3,3;0,006;0,036;0,065;0,21;;0,54;0,22;;;;;;105;;;;;;;;;27;900;90;300;120;1342;1286;2,1;;;;;;;;14,3;;
31;3,68;2,28;0,005;0,032;0,06;0,22;;0,56;0,24;;;;;;62;;;;;;;;;27;900;90;400;120;941;738;8,8;;;;;;;;20;;
31;3,64;2,68;0,004;0,033;0,06;0,22;;0,56;0,21;;;;;;71;;;;;;;;;27;900;90;400;120;863;724;9;;;;;;;;20,3;;
31;3,68;2,28;0,005;0,032;0,06;0,22;;0,56;0,24;;;;;;62;;;;;;;;;27;900;90;375;120;1109;931;8,2;;;;;;;;28,8;;
31;3,64;2,68;0,004;0,033;0,06;0,22;;0,56;0,21;;;;;;71;;;;;;;;;27;900;90;375;120;1163;952;8,5;;;;;;;;34,6;;
31;3,68;2,28;0,005;0,032;0,06;0,22;;0,56;0,24;;;;;;62;;;;;;;;;27;900;90;350;120;1204;1031;5,8;;;;;;;;25,1;;
31;3,64;2,68;0,004;0,033;0,06;0,22;;0,56;0,21;;;;;;71;;;;;;;;;27;900;90;350;120;1216;1042;6,1;;;;;;;;31,8;;
31;3,68;2,28;0,005;0,032;0,06;0,22;;0,56;0,24;;;;;;62;;;;;;;;;27;900;90;325;120;1363;1229;4,1;;;;;;;;22,1;;
31;3,64;2,68;0,004;0,033;0,06;0,22;;0,56;0,21;;;;;;71;;;;;;;;;27;900;90;325;120;1391;1235;4,3;;;;;;;;25,7;;
31;3,68;2,28;0,005;0,032;0,06;0,22;;0,56;0,24;;;;;;62;;;;;;;;;27;900;90;300;120;1460;1324;3,7;;;;;;;;21,2;;
31;3,64;2,68;0,004;0,033;0,06;0,22;;0,56;0,21;;;;;;71;;;;;;;;;27;900;90;300;120;1491;1331;3,8;;;;;;;;24;;
31;3,67;3;0,005;0,033;0,059;0,22;;0,57;0,29;;;;;;77;;;;;;;;;27;900;90;400;120;840;713;9,3;;;;;;;;22,2;;
31;3,67;3;0,005;0,033;0,059;0,22;;0,57;0,29;;;;;;77;;;;;;;;;27;900;90;375;120;1043;911;8,9;;;;;;;;38,2;;
31;3,67;3;0,005;0,033;0,059;0,22;;0,57;0,29;;;;;;77;;;;;;;;;27;900;90;350;120;1256;1072;6,8;;;;;;;;36;;
31;3,67;3;0,005;0,033;0,059;0,22;;0,57;0,29;;;;;;77;;;;;;;;;27;900;90;325;120;1426;1239;4,7;;;;;;;;32,3;;
31;3,67;3;0,005;0,033;0,059;0,22;;0,57;0,29;;;;;;77;;;;;;;;;27;900;90;300;120;1378;1353;4,1;;;;;;;;31,3;;
32;3,5;2,5;0,01;0,03;;0,38;2;;0,47;;;;;;;;;;;;;;;60;;;240;240;1300;;5,8;;;;;;;;;;
32;3,5;2,5;0,01;0,03;;0,38;2;;0,47;;;;;;;;;;;;;;;60;;;240;180;1300;;6;;;;;;;;;;
32;3,5;2,5;0,01;0,03;;0,38;2;;0,47;;;;;;;;;;;;;;;60;;;240;60;1280;;4,3;;;;;;;;;;
32;3,5;2,5;0,01;0,03;;0,38;2;;0,47;;;;;;;;;;;;;;;60;;;240;30;1210;;2,5;;;;;;;;;;
32;3,5;2,5;0,01;0,03;;0,38;2;;0,47;;;;;;;;;;;;;;;60;900;30;240;10;900;;1,5;;;;;;;;;;
33;3,41;2,12;0,015;0,017;0,068;0,34;1,38;;0,32;;;;;;;;;;;;;;;25;855;30;400;67;920;;7,9;;;;;;;;39;;
33;3,44;2,63;0,009;0,042;0,065;0,42;;;0,19;;;;;;;;;;;;;;;50;880;30;300;83;1450;;3;;;;;;;;25;;
33;3,44;2,63;0,009;0,042;0,065;0,42;;;0,19;;;;;;;;;;;;;;;50;880;30;350;67;1260;;6;;;;;;;;30;;
33;3,44;2,63;0,009;0,042;0,065;0,42;;;0,19;;;;;;;;;;;;;;;50;880;30;400;50;980;;6,9;;;;;;;;39;;
33;3,56;2,69;0,007;0,04;0,063;0,43;;;0,36;;;;;;;;;;;;;;;50;880;30;300;283;1400;;2,2;;;;;;;;17;;
33;3,56;2,69;0,007;0,04;0,063;0,43;;;0,36;;;;;;;;;;;;;;;50;880;30;350;166;1150;;4;;;;;;;;28;;
33;3,56;2,69;0,007;0,04;0,063;0,43;;;0,36;;;;;;;;;;;;;;;50;880;30;400;116;990;;7;;;;;;;;35;;
33;3,5;2,55;0,011;0,061;0,062;0,27;1,9;;;;;;;;;;;;;;;;;50;875;30;300;333;1350;;7,9;;;;;;;;25;;
33;3,5;2,55;0,011;0,061;0,062;0,27;1,9;;;;;;;;;;;;;;;;;50;875;30;350;250;1100;;10;;;;;;;;34;;
33;3,5;2,55;0,011;0,061;0,062;0,27;1,9;;;;;;;;;;;;;;;;;50;875;30;400;50;950;;11,2;;;;;;;;36;;
33;3,49;2,69;0,005;0,041;0,061;1,23;;;;;;;;;;;;;;;;;;50;900;30;300;333;1205;;2,4;;;;;;;;32;;
33;3,49;2,69;0,005;0,041;0,061;1,23;;;;;;;;;;;;;;;;;;50;900;30;350;250;870;;2,5;;;;;;;;43;;
33;3,49;2,69;0,005;0,041;0,061;1,23;;;;;;;;;;;;;;;;;;50;900;30;400;166;660;;1,3;;;;;;;;41;;
33;3,49;2,43;0,01;0,061;0,058;0,28;0,97;;;;;;;;;;;;;;;;;50;880;30;300;283;1520;;3,2;;;;;;;;18;;
33;3,49;2,43;0,01;0,061;0,058;0,28;0,97;;;;;;;;;;;;;;;;;50;880;30;350;200;1195;;6,4;;;;;;;;30;;
33;3,49;2,43;0,01;0,061;0,058;0,28;0,97;;;;;;;;;;;;;;;;;50;880;30;400;33;980;;10;;;;;;;;35;;
33;3,43;2,46;0,009;0,06;0,055;0,97;;;;;;;;;;;;;;;;;;50;900;30;300;250;1230;;1,8;;;;;;;;26;;
33;3,43;2,46;0,009;0,06;0,055;0,97;;;;;;;;;;;;;;;;;;50;900;30;350;166;1000;;3,6;;;;;;;;36;;
33;3,43;2,46;0,009;0,06;0,055;0,97;;;;;;;;;;;;;;;;;;50;900;30;400;83;710;;5,6;;;;;;;;39;;
33;3,47;2,47;0,005;0,031;0,054;0,22;0,63;;;;;;;;;;;;;;;;;50;880;30;300;233;1510;;2,6;;;;;;;;24;;
33;3,47;2,47;0,005;0,031;0,054;0,22;0,63;;;;;;;;;;;;;;;;;50;880;30;350;167;1210;;7,4;;;;;;;;31;;
33;3,47;2,47;0,005;0,031;0,054;0,22;0,63;;;;;;;;;;;;;;;;;50;880;30;400;33;1005;;11,5;;;;;;;;35;;
33;3,46;2,89;0,006;0,041;0,053;0,45;;;0,63;;;;;;;;;;;;;;;50;890;30;400;300;870;;5,3;;;;;;;;30;;
33;3,46;2,89;0,006;0,041;0,053;0,45;;;0,63;;;;;;;;;;;;;;;50;890;30;350;300;1100;;2,7;;;;;;;;27;;
33;3,46;2,89;0,006;0,041;0,053;0,45;;;0,63;;;;;;;;;;;;;;;50;890;30;300;300;1250;;2;;;;;;;;19;;
33;3,29;2,67;0,01;0,062;0,047;0,24;;;;;;;;;;;;;;;;;;50;900;30;350;100;1270;;6,3;;;;;;;;32;;
33;3,29;2,67;0,01;0,062;0,047;0,24;;;;;;;;;;;;;;;;;;50;900;30;400;32;1000;;12,5;;;;;;;;38;;
33;3,29;2,67;0,01;0,062;0,047;0,24;;;;;;;;;;;;;;;;;;50;900;30;300;17;1510;;2,9;;;;;;;;27;;
33;3,47;2,76;0,017;0,031;0,043;0,34;;0,74;;;;;;;;;;;;;;;;25;900;30;350;166;1130;;10;;;;;;;;33;;
33;3,47;2,76;0,017;0,031;0,043;0,34;;0,74;;;;;;;;;;;;;;;;25;900;30;400;50;1030;;11,3;;;;;;;;37;;
33;3,5;2,66;0,01;0,062;0,042;0,6;;;;;;;;;;;;;;;;;;50;900;30;350;333;1095;;5;;;;;;;;33;;
33;3,5;2,66;0,01;0,062;0,042;0,6;;;;;;;;;;;;;;;;;;50;900;30;300;166;1425;;2,7;;;;;;;;19;;
33;3,5;2,66;0,01;0,062;0,042;0,6;;;;;;;;;;;;;;;;;;50;900;30;400;83;845;;5,8;;;;;;;;40;;
34;3,65;2,28;0,006;0,028;0,035;0,4;;;;;;;;;;;;;;;;;;13;900;120;400;240;;;;287;30;;;;;;7;;
34;3,65;2,28;0,006;0,028;0,035;0,4;;;;;;;;;;;;;;;;;;13;900;120;300;240;;;;382;41;;;;;;23;;
34;3,65;2,28;0,006;0,028;0,035;0,4;;;;;;;;;;;;;;;;;;13;900;120;400;150;;;;295;31;;;;;;9;;
34;3,65;2,28;0,006;0,028;0,035;0,4;;;;;;;;;;;;;;;;;;13;900;120;300;150;;;;373;40;;;;;;23;;
34;3,65;2,28;0,006;0,028;0,035;0,4;;;;;;;;;;;;;;;;;;13;900;120;400;100;;;;295;31;;;;;;9;;
34;3,65;2,28;0,006;0,028;0,035;0,4;;;;;;;;;;;;;;;;;;13;900;120;300;100;;;;373;40;;;;;;25;;
34;3,65;2,28;0,006;0,028;0,035;0,4;;;;;;;;;;;;;;;;;;13;900;120;400;60;;;;272;28;;;;;;30;;
34;3,65;2,28;0,006;0,028;0,035;0,4;;;;;;;;;;;;;;;;;;13;900;120;300;60;;;;373;40;;;;;;24;;
34;3,65;2,28;0,006;0,028;0,035;0,4;;;;;;;;;;;;;;;;;;13;900;120;400;35;;;;272;28;;;;;;44;;
34;3,65;2,28;0,006;0,028;0,035;0,4;;;;;;;;;;;;;;;;;;13;900;120;300;35;;;;363;39;;;;;;28;;
34;3,65;2,28;0,006;0,028;0,035;0,4;;;;;;;;;;;;;;;;;;13;900;120;400;20;;;;265;27;;;;;;48;;
34;3,65;2,28;0,006;0,028;0,035;0,4;;;;;;;;;;;;;;;;;;13;900;120;300;20;;;;392;42;;;;;;32;;
34;3,65;2,28;0,006;0,028;0,035;0,4;;;;;;;;;;;;;;;;;;13;900;120;400;10;;;;287;30;;;;;;53;;
34;3,65;2,28;0,006;0,028;0,035;0,4;;;;;;;;;;;;;;;;;;13;900;120;300;10;;;;436;46;;;;;;24;;
35;3;2,5;;;0,054;0,11;0,58;0,75;0,16;;;;;;126;;;;;;;;;;900;120;375;120;998;760;11,7;;;;;;;;;;
35;3,3;2,3;;;0,045;0,14;0,54;0,65;0,14;;;;;;161;;;;;;;;;;900;120;375;120;988;733;12,4;;;;;;;;;;
36;3,26;2,6;0,018;0,016;0,056;0,375;0;0;0;;;;;;105;8,9;70;;60;;;;;;900;30;300;80;1500;1240;2,2;395;;;;415;;;20;;
36;3,26;2,6;0,018;0,016;0,056;0,375;0;0;0;;;;;;105;8,9;70;;60;;;;;;900;30;350;100;1330;990;8,8;342;;;;360;;;32;;
36;3,26;2,6;0,018;0,016;0,056;0,375;0;0;0;;;;;;105;8,9;70;;60;;;;;;900;30;400;30;1000;710;9,9;257;;;;270;;;37;;
36;3,57;2,85;0,0235;0,0295;0,048;0,615;0,044;0,53;0,33;;;;;;98;8,3;60;;70;;;;;;900;30;300;30;1340;1000;2,2;416;;;;438;;;26;;
36;3,57;2,85;0,0235;0,0295;0,048;0,615;0,044;0,53;0,33;;;;;;98;8,3;60;;70;;;;;;900;30;400;65;840;840;2,8;328;;;;345;;;38;;
37;3,39;2,56;0;0;0,04;0,37;0;0,29;0,25;;;;;;104;;;;;;;;;10;870;120;375;120;930;730;9;;;;;;;;;;
37;3,52;2,64;0;0;0,04;0,67;0;0,25;0,25;;;;;;102;;;;;;;;;10;870;120;375;120;900;780;9,4;;;;;;;;;;
37;3,48;2,51;0;0;0,04;0,56;0;0,31;0,15;;;;;;130;;;;;;;;;10;870;120;375;120;1154;896;9,6;;;;;;;;;;
37;3,5;2,32;0;0;0,04;0,59;0;0,29;0,33;;;;;;230;;;;;;;;;10;870;120;375;120;1161;850;12;;;;;;;;;;
38;3,5;2,5;0,004;0,02;0,035;0,25;1,4;;;;;;;;;;;;;;;;;;900;120;375;240;;;6,5;307;;;;;;;;;
38;3,5;2,5;0,004;0,02;0,035;0,25;1,4;;0,3;;;;;;;;;;;;;;;;900;120;375;240;;;5,7;302;;;;;;;;;
38;3,5;2,5;0,004;0,02;0,035;0,25;1,4;;0,35;;;;;;;;;;;;;;;;900;120;375;240;;;5,9;306;;;;;;;;;
38;3,5;2,5;0,004;0,02;0,035;0,25;1,4;;;;;;;;;;;;;;;;;;900;120;375;240;;;6,9;297;;;;;;;;;
38;3,5;2,5;0,004;0,02;0,035;0,25;0,4;;;;;;;;;;;;;;;;;;900;120;375;240;;;7,3;303;;;;;;;;;
38;3,5;2,5;0,004;0,02;0,035;0,25;0,4;;;;;;;;;;;;;;;;;;900;120;375;240;;;7,1;305;;;;;;;;;
38;3,5;2,5;0,004;0,02;0,035;0,25;0,4;;;;;;;;;;;;;;;;;;900;120;375;240;;;5,5;322;;;;;;;;;
38;3,1;2,5;0,004;0,02;0,035;0,25;0,4;;;;;;;;;;;;;;;;;;900;120;375;240;;;7,5;310;;;;;;;;;
38;3,5;2,5;0,004;0,02;0,035;0,25;1,4;;;;;;;;;;;;;;;;;;900;120;325;240;;;4,3;378;;;;;;;;;
38;3,5;2,5;0,004;0,02;0,035;0,25;1,4;;0,3;;;;;;;;;;;;;;;;900;120;325;240;;;3,6;373;;;;;;;;;
38;3,5;2,5;0,004;0,02;0,035;0,25;1,4;;0,35;;;;;;;;;;;;;;;;900;120;325;240;;;3,2;373;;;;;;;;;
38;3,5;2,5;0,004;0,02;0,035;0,25;1,4;;;;;;;;;;;;;;;;;;900;120;325;240;;;3,5;356;;;;;;;;;
38;3,5;2,5;0,004;0,02;0,035;0,25;0,4;;;;;;;;;;;;;;;;;;900;120;325;240;;;5;365;;;;;;;;;
38;3,5;2,5;0,004;0,02;0,035;0,25;0,4;;;;;;;;;;;;;;;;;;900;120;325;240;;;4;369;;;;;;;;;
38;3,5;2,5;0,004;0,02;0,035;0,25;0,4;;;;;;;;;;;;;;;;;;900;120;325;240;;;2,4;347;;;;;;;;;
38;3,1;2,5;0,004;0,02;0,035;0,25;0,4;;;;;;;;;;;;;;;;;;900;120;325;240;;;4,8;374;;;;;;;;;
39;3,6;3,2;0,013;0,015;0,06;0,24;0,68;0,78;0,31;;;;;;337;;;;;;;;;;900;60;435;60;1024;600;3,15;330;;;;;;;32,5;;
39;3,6;3,2;0,013;0,015;0,06;0,24;0,68;0,78;0,31;;;;;;337;;;;;;;;;;900;60;409;60;1025;550;6,6;304;;;;;;;44;;
39;3,6;3,2;0,013;0,015;0,06;0,24;0,68;0,78;0,31;;;;;;337;;;;;;;;;;900;60;381;60;1040;670;6,7;325;;;;;;;37,5;;
39;3,6;3,58;0,01;0,014;0,054;0,24;0,65;0,68;0,32;;;;;;480;;;;;;;;;;900;60;430;60;1123;580;4;331;;;;;;;33;;
39;3,6;3,58;0,01;0,014;0,054;0,24;0,65;0,68;0,32;;;;;;480;;;;;;;;;;900;60;408;60;1100;555;4,25;313;;;;;;;39;;
39;3,6;3,58;0,01;0,014;0,054;0,24;0,65;0,68;0,32;;;;;;480;;;;;;;;;;900;60;380;60;1125;730;9,4;330;;;;;;;40;;
39;3,66;2,69;0,005;0,012;0,047;0,2;0,61;0,59;0,28;;;;;;400;;;;;;;;;;970;60;440;60;925;525;1,5;;;;;;;;39,5;;
39;3,66;2,69;0,005;0,012;0,047;0,2;0,61;0,59;0,28;;;;;;400;;;;;;;;;;970;60;410;60;965;500;3,6;;;;;;;;57,5;;
39;3,66;2,69;0,005;0,012;0,047;0,2;0,61;0,59;0,28;;;;;;400;;;;;;;;;;970;60;370;60;1090;670;6,1;;;;;;;;66;;
39;3,66;2,69;0,005;0,012;0,047;0,2;0,61;0,59;0,28;;;;;;400;;;;;;;;;;970;60;340;60;1250;900;9,1;;;;;;;;57;;
39;3,66;2,69;0,005;0,012;0,047;0,2;0,61;0,59;0,28;;;;;;400;;;;;;;;;;900;60;454;60;990;525;2,5;338;;;;;;;15;;
39;3,66;2,69;0,005;0,012;0,047;0,2;0,61;0,59;0,28;;;;;;400;;;;;;;;;;900;60;415;60;1025;550;6,4;304;;;;;;;40;;
39;3,66;2,69;0,005;0,012;0,047;0,2;0,61;0,59;0,28;;;;;;400;;;;;;;;;;900;60;375;60;1040;775;7;338;;;;;;;38;;
39;3,66;2,69;0,005;0,012;0,047;0,2;0,61;0,59;0,28;;;;;;400;;;;;;;;;;900;60;360;60;1190;880;5,35;363;;;;;;;33;;
40;3,68;2,52;0,008;0,02;0,055;0,25;;;;;;;;;200;;;;;;;;;;900;60;;;;;;;;;;;;;;;
40;3,67;3,07;0,006;0,02;0,04;0,3;;;;;;;;;200;;;;;;;;;;900;60;;;;;;;;;;;;;;;
40;3,62;2,61;0,008;0,03;0,04;0,26;1,96;;0,27;;;;;;200;;;;;;;;;;900;60;;;;;;;;;;;;;;;
40;3,64;2,01;0,007;0,02;0,038;0,24;;;;;;;;;200;;;;;;;;;;900;60;;;;;;;;;;;;;;;
40;3,7;2,62;0,01;0,03;0,038;0,25;1,94;;;;;;;;200;;;;;;;;;;900;60;;;;;;;;;;;;;;;
41;3,6;2,66;0,01;0,05;0,085;0,13;0,52;0,52;;;;;;;275;;;;;;;;;12,5;920;120;320;120;1191;925;3,8;326;;;;;;;;;
41;3,2;2,5;0,015;0,04;0,085;0,15;0,97;0,6;;;;;;;275;;;;;;;;;12,5;920;120;320;120;1140;889;3,5;288;;;;;;;;;
41;3,6;2,66;0,01;0,05;0,085;0,13;0,52;0,52;;;;;;;150;;;;;;;;;25;920;120;320;120;1282;956;4,1;362;;;;;;;;;
41;3,2;2,5;0,015;0,04;0,085;0,15;0,97;0,6;;;;;;;150;;;;;;;;;25;920;120;320;120;1260;885;4,5;373;;;;;;;;;
41;3,6;2,66;0,01;0,05;0,085;0,13;0,52;0,52;;;;;;;100;;;;;;;;;50;920;120;320;120;1204;754;5,5;331;;;;;;;;;
41;3,2;2,5;0,015;0,04;0,085;0,15;0,97;0,6;;;;;;;100;;;;;;;;;50;920;120;320;120;1187;790;2,9;325;;;;;;;;;
41;3,6;2,66;0,01;0,05;0,085;0,13;0,52;0,52;;;;;;;275;;;;;;;;;12,5;900;120;340;120;1096;763;6,6;286;;;;;;;;;
41;3,2;2,5;0,015;0,04;0,085;0,15;0,97;0,6;;;;;;;275;;;;;;;;;12,5;900;120;340;120;1034;862;6,2;260;;;;;;;;;
41;3,6;2,66;0,01;0,05;0,085;0,13;0,52;0,52;;;;;;;150;;;;;;;;;25;900;120;340;120;1026;754;4,9;276;;;;;;;;;
41;3,2;2,5;0,015;0,04;0,085;0,15;0,97;0,6;;;;;;;150;;;;;;;;;25;900;120;340;120;1062;766;6,5;285;;;;;;;;;
41;3,6;2,66;0,01;0,05;0,085;0,13;0,52;0,52;;;;;;;100;;;;;;;;;50;900;120;340;120;1091;740;6,5;293;;;;;;;;;
41;3,2;2,5;0,015;0,04;0,085;0,15;0,97;0,6;;;;;;;100;;;;;;;;;50;900;120;340;120;1091;768;5,3;298;;;;;;;;;
41;3,6;2,66;0,01;0,05;0,085;0,13;0,52;0,52;;;;;;;275;;;;;;;;;12,5;880;120;360;120;951;579;8,5;254;;;;;;;;;
41;3,2;2,5;0,015;0,04;0,085;0,15;0,97;0,6;;;;;;;275;;;;;;;;;12,5;880;120;360;120;915;742;8,9;248;;;;;;;;;
41;3,6;2,66;0,01;0,05;0,085;0,13;0,52;0,52;;;;;;;150;;;;;;;;;25;880;120;360;120;931;714;8,8;242;;;;;;;;;
41;3,2;2,5;0,015;0,04;0,085;0,15;0,97;0,6;;;;;;;150;;;;;;;;;25;880;120;360;120;1052;724;6,6;289;;;;;;;;;
41;3,6;2,66;0,01;0,05;0,085;0,13;0,52;0,52;;;;;;;100;;;;;;;;;50;880;120;360;120;1003;627;8;270;;;;;;;;;
41;3,2;2,5;0,015;0,04;0,085;0,15;0,97;0,6;;;;;;;100;;;;;;;;;50;880;120;360;120;937;656;9,6;240;;;;;;;;;
41;3,6;2,66;0,01;0,05;0,085;0,13;0,52;0,52;;;;;;;275;;;;;;;;;12,5;860;120;380;120;862;613;11,3;221;;;;;;;;;
41;3,2;2,5;0,015;0,04;0,085;0,15;0,97;0,6;;;;;;;275;;;;;;;;;12,5;860;120;380;120;852;651;8,8;223;;;;;;;;;
41;3,6;2,66;0,01;0,05;0,085;0,13;0,52;0,52;;;;;;;150;;;;;;;;;25;860;120;380;120;860;605;10,2;220;;;;;;;;;
41;3,2;2,5;0,015;0,04;0,085;0,15;0,97;0,6;;;;;;;150;;;;;;;;;25;860;120;380;120;825;643;11,6;218;;;;;;;;;
41;3,6;2,66;0,01;0,05;0,085;0,13;0,52;0,52;;;;;;;100;;;;;;;;;50;860;120;380;120;992;651;9,8;266;;;;;;;;;
41;3,2;2,5;0,015;0,04;0,085;0,15;0,97;0,6;;;;;;;100;;;;;;;;;50;860;120;380;120;928;703;6,9;225;;;;;;;;;
41;3,5;2,35;0,015;0,035;0,065;0,13;1;0,95;;;;;;;275;;;;;;;;;12,5;920;120;320;120;1231;956;3,1;346;;;;;;;;;
41;3,5;2,35;0,015;0,035;0,065;0,13;1;0,95;;;;;;;150;;;;;;;;;25;920;120;320;120;1091;808;6,9;290;;;;;;;;;
41;3,5;2,35;0,015;0,035;0,065;0,13;1;0,95;;;;;;;100;;;;;;;;;50;920;120;320;120;1230;826;5,1;337;;;;;;;;;
41;3,5;2,35;0,015;0,035;0,065;0,13;1;0,95;;;;;;;275;;;;;;;;;12,5;900;120;340;120;1003;793;6,6;258;;;;;;;;;
41;3,5;2,35;0,015;0,035;0,065;0,13;1;0,95;;;;;;;150;;;;;;;;;25;900;120;340;120;971;713;10,7;262;;;;;;;;;
41;3,5;2,35;0,015;0,035;0,065;0,13;1;0,95;;;;;;;100;;;;;;;;;50;900;120;340;120;1104;775;5,7;297;;;;;;;;;
41;3,5;2,35;0,015;0,035;0,065;0,13;1;0,95;;;;;;;275;;;;;;;;;12,5;880;120;360;120;883;676;8,2;229;;;;;;;;;
41;3,5;2,35;0,015;0,035;0,065;0,13;1;0,95;;;;;;;150;;;;;;;;;25;880;120;360;120;1023;721;8,3;276;;;;;;;;;
41;3,5;2,35;0,015;0,035;0,065;0,13;1;0,95;;;;;;;100;;;;;;;;;50;880;120;360;120;986;722;9,6;258;;;;;;;;;
41;3,5;2,35;0,015;0,035;0,065;0,13;1;0,95;;;;;;;275;;;;;;;;;12,5;860;120;380;120;868;614;11;225;;;;;;;;;
41;3,5;2,35;0,015;0,035;0,065;0,13;1;0,95;;;;;;;150;;;;;;;;;25;860;120;380;120;921;693;11;249;;;;;;;;;
41;3,5;2,35;0,015;0,035;0,065;0,13;1;0,95;;;;;;;100;;;;;;;;;50;860;120;380;120;933;686;5,7;232;;;;;;;;;
41;3,55;2,3;0,015;0,035;0,06;0,13;1,45;0,6;;;;;;;275;;;;;;;;;12,5;920;120;320;120;1191;926;3,4;330;;;;;;;;;
41;3,55;2,3;0,015;0,035;0,06;0,13;1,45;0,6;;;;;;;150;;;;;;;;;25;920;120;320;120;1130;888;5,6;301;;;;;;;;;
41;3,55;2,3;0,015;0,035;0,06;0,13;1,45;0,6;;;;;;;100;;;;;;;;;50;920;120;320;120;1087;755;3,5;310;;;;;;;;;
41;3,55;2,3;0,015;0,035;0,06;0,13;1,45;0,6;;;;;;;275;;;;;;;;;12,5;900;120;340;120;1046;799;5,9;284;;;;;;;;;
41;3,55;2,3;0,015;0,035;0,06;0,13;1,45;0,6;;;;;;;150;;;;;;;;;25;900;120;340;120;868;740;3,5;230;;;;;;;;;
41;3,55;2,3;0,015;0,035;0,06;0,13;1,45;0,6;;;;;;;100;;;;;;;;;50;900;120;340;120;1065;755;4,3;280;;;;;;;;;
41;3,55;2,3;0,015;0,035;0,06;0,13;1,45;0,6;;;;;;;275;;;;;;;;;12,5;880;120;360;120;914;647;8,6;250;;;;;;;;;
41;3,55;2,3;0,015;0,035;0,06;0,13;1,45;0,6;;;;;;;150;;;;;;;;;25;880;120;360;120;1091;751;8,3;289;;;;;;;;;
41;3,55;2,3;0,015;0,035;0,06;0,13;1,45;0,6;;;;;;;100;;;;;;;;;50;880;120;360;120;946;666;9;256;;;;;;;;;
41;3,55;2,3;0,015;0,035;0,06;0,13;1,45;0,6;;;;;;;275;;;;;;;;;12,5;860;120;380;120;883;651;10,3;230;;;;;;;;;
41;3,55;2,3;0,015;0,035;0,06;0,13;1,45;0,6;;;;;;;150;;;;;;;;;25;860;120;380;120;935;712;7,3;243;;;;;;;;;
41;3,55;2,3;0,015;0,035;0,06;0,13;1,45;0,6;;;;;;;100;;;;;;;;;50;860;120;380;120;930;695;8,2;242;;;;;;;;;
41;3,6;2,4;0,01;0,035;0,058;0,19;0,98;0,22;;;;;;;275;;;;;;;;;12,5;920;120;320;120;1078;823;8;280;;;;;;;;;
41;3,6;2,4;0,01;0,035;0,058;0,19;0,98;0,22;;;;;;;150;;;;;;;;;25;920;120;320;120;1263;898;4,3;366;;;;;;;;;
41;3,6;2,4;0,01;0,035;0,058;0,19;0,98;0,22;;;;;;;100;;;;;;;;;50;920;120;320;120;1204;741;5,7;335;;;;;;;;;
41;3,6;2,4;0,01;0,035;0,058;0,19;0,98;0,22;;;;;;;275;;;;;;;;;12,5;900;120;340;120;1068;855;6,8;286;;;;;;;;;
41;3,6;2,4;0,01;0,035;0,058;0,19;0,98;0,22;;;;;;;150;;;;;;;;;25;900;120;340;120;945;701;7;258;;;;;;;;;
41;3,6;2,4;0,01;0,035;0,058;0,19;0,98;0,22;;;;;;;100;;;;;;;;;50;900;120;340;120;1065;698;5,9;275;;;;;;;;;
41;3,6;2,4;0,01;0,035;0,058;0,19;0,98;0,22;;;;;;;275;;;;;;;;;12,5;880;120;360;120;903;635;8,6;248;;;;;;;;;
41;3,6;2,4;0,01;0,035;0,058;0,19;0,98;0,22;;;;;;;150;;;;;;;;;25;880;120;360;120;836;664;7;222;;;;;;;;;
41;3,6;2,4;0,01;0,035;0,058;0,19;0,98;0,22;;;;;;;100;;;;;;;;;50;880;120;360;120;1003;641;7,1;265;;;;;;;;;
41;3,6;2,4;0,01;0,035;0,058;0,19;0,98;0,22;;;;;;;275;;;;;;;;;12,5;860;120;380;120;868;627;8,8;226;;;;;;;;;
41;3,6;2,4;0,01;0,035;0,058;0,19;0,98;0,22;;;;;;;150;;;;;;;;;25;860;120;380;120;1013;686;8,3;270;;;;;;;;;
41;3,6;2,4;0,01;0,035;0,058;0,19;0,98;0,22;;;;;;;100;;;;;;;;;50;860;120;380;120;961;627;7,5;245;;;;;;;;;
41;3,3;2,2;0,012;0,02;0,055;0,1;1,49;1,03;;;;;;;275;;;;;;;;;12,5;920;120;320;120;1216;936;3,8;361;;;;;;;;;
41;3,7;2,45;0,015;0,035;0,055;0,18;0,49;0,59;;;;;;;275;;;;;;;;;12,5;920;120;320;120;1104;855;7,5;299;;;;;;;;;
41;3,3;2,2;0,012;0,02;0,055;0,1;1,49;1,03;;;;;;;150;;;;;;;;;25;920;120;320;120;1215;968;4,4;368;;;;;;;;;
41;3,7;2,45;0,015;0,035;0,055;0,18;0,49;0,59;;;;;;;150;;;;;;;;;25;920;120;320;120;1265;985;4,9;371;;;;;;;;;
41;3,3;2,2;0,012;0,02;0,055;0,1;1,49;1,03;;;;;;;100;;;;;;;;;50;920;120;320;120;1129;798;4,9;312;;;;;;;;;
41;3,7;2,45;0,015;0,035;0,055;0,18;0,49;0,59;;;;;;;100;;;;;;;;;50;920;120;320;120;1134;764;3,2;315;;;;;;;;;
41;3,3;2,2;0,012;0,02;0,055;0,1;1,49;1,03;;;;;;;275;;;;;;;;;12,5;900;120;340;120;984;786;6,2;258;;;;;;;;;
41;3,7;2,45;0,015;0,035;0,055;0,18;0,49;0,59;;;;;;;275;;;;;;;;;12,5;900;120;340;120;956;747;8,5;281;;;;;;;;;
41;3,3;2,2;0,012;0,02;0,055;0,1;1,49;1,03;;;;;;;150;;;;;;;;;25;900;120;340;120;914;702;9,1;248;;;;;;;;;
41;3,7;2,45;0,015;0,035;0,055;0,18;0,49;0,59;;;;;;;150;;;;;;;;;25;900;120;340;120;1003;741;8,6;268;;;;;;;;;
41;3,3;2,2;0,012;0,02;0,055;0,1;1,49;1,03;;;;;;;100;;;;;;;;;50;900;120;340;120;1091;762;5,5;294;;;;;;;;;
41;3,7;2,45;0,015;0,035;0,055;0,18;0,49;0,59;;;;;;;100;;;;;;;;;50;900;120;340;120;1078;739;5,1;285;;;;;;;;;
41;3,3;2,2;0,012;0,02;0,055;0,1;1,49;1,03;;;;;;;275;;;;;;;;;12,5;880;120;360;120;883;711;7,1;228;;;;;;;;;
41;3,7;2,45;0,015;0,035;0,055;0,18;0,49;0,59;;;;;;;275;;;;;;;;;12,5;880;120;360;120;925;704;8,5;253;;;;;;;;;
41;3,3;2,2;0,012;0,02;0,055;0,1;1,49;1,03;;;;;;;150;;;;;;;;;25;880;120;360;120;808;652;9,3;221;;;;;;;;;
41;3,7;2,45;0,015;0,035;0,055;0,18;0,49;0,59;;;;;;;150;;;;;;;;;25;880;120;360;120;919;675;8,6;249;;;;;;;;;
41;3,3;2,2;0,012;0,02;0,055;0,1;1,49;1,03;;;;;;;100;;;;;;;;;50;880;120;360;120;1018;720;7,4;238;;;;;;;;;
41;3,7;2,45;0,015;0,035;0,055;0,18;0,49;0,59;;;;;;;100;;;;;;;;;50;880;120;360;120;923;646;8,1;226;;;;;;;;;
41;3,3;2,2;0,012;0,02;0,055;0,1;1,49;1,03;;;;;;;275;;;;;;;;;12,5;860;120;380;120;852;648;8,5;228;;;;;;;;;
41;3,7;2,45;0,015;0,035;0,055;0,18;0,49;0,59;;;;;;;275;;;;;;;;;12,5;860;120;380;120;909;648;11,4;241;;;;;;;;;
41;3,3;2,2;0,012;0,02;0,055;0,1;1,49;1,03;;;;;;;150;;;;;;;;;25;860;120;380;120;842;683;11,4;231;;;;;;;;;
41;3,7;2,45;0,015;0,035;0,055;0,18;0,49;0,59;;;;;;;150;;;;;;;;;25;860;120;380;120;1052;722;6,9;280;;;;;;;;;
41;3,3;2,2;0,012;0,02;0,055;0,1;1,49;1,03;;;;;;;100;;;;;;;;;50;860;120;380;120;926;634;6,4;235;;;;;;;;;
41;3,7;2,45;0,015;0,035;0,055;0,18;0,49;0,59;;;;;;;100;;;;;;;;;50;860;120;380;120;939;695;8,2;243;;;;;;;;;
41;3,6;2,5;0,011;0,025;0,051;0,1;1,55;1;;;;;;;275;;;;;;;;;12,5;920;120;320;120;1130;901;5;308;;;;;;;;;
41;3,6;2,5;0,011;0,025;0,051;0,1;1,55;1;;;;;;;150;;;;;;;;;25;920;120;320;120;1203;953;4,8;364;;;;;;;;;
41;3,6;2,5;0,011;0,025;0,051;0,1;1,55;1;;;;;;;100;;;;;;;;;50;920;120;320;120;1257;795;4,7;345;;;;;;;;;
41;3,6;2,5;0,011;0,025;0,051;0,1;1,55;1;;;;;;;275;;;;;;;;;12,5;900;120;340;120;1062;774;6,2;282;;;;;;;;;
41;3,6;2,5;0,011;0,025;0,051;0,1;1,55;1;;;;;;;150;;;;;;;;;25;900;120;340;120;925;700;9,7;249;;;;;;;;;
41;3,6;2,5;0,011;0,025;0,051;0,1;1,55;1;;;;;;;100;;;;;;;;;50;900;120;340;120;1091;739;5;295;;;;;;;;;
41;3,6;2,5;0,011;0,025;0,051;0,1;1,55;1;;;;;;;275;;;;;;;;;12,5;880;120;360;120;883;638;7,9;229;;;;;;;;;
41;3,6;2,5;0,011;0,025;0,051;0,1;1,55;1;;;;;;;150;;;;;;;;;25;880;120;360;120;878;678;6,6;236;;;;;;;;;
41;3,6;2,5;0,011;0,025;0,051;0,1;1,55;1;;;;;;;100;;;;;;;;;50;880;120;360;120;942;662;8,5;248;;;;;;;;;
41;3,6;2,5;0,011;0,025;0,051;0,1;1,55;1;;;;;;;275;;;;;;;;;12,5;860;120;380;120;873;649;8,4;226;;;;;;;;;
41;3,6;2,5;0,011;0,025;0,051;0,1;1,55;1;;;;;;;150;;;;;;;;;25;860;120;380;120;1052;723;6,3;286;;;;;;;;;
41;3,6;2,5;0,011;0,025;0,051;0,1;1,55;1;;;;;;;100;;;;;;;;;50;860;120;380;120;932;652;11,9;235;;;;;;;;;
41;3,45;2,55;0,01;0,04;0,05;0,1;0,5;0,96;;;;;;;275;;;;;;;;;12,5;920;120;320;120;1183;832;2,9;254;;;;;;;;;
41;3,45;2,55;0,01;0,04;0,05;0,1;0,5;0,96;;;;;;;150;;;;;;;;;25;920;120;320;120;1252;848;3,3;360;;;;;;;;;
41;3,45;2,55;0,01;0,04;0,05;0,1;0,5;0,96;;;;;;;100;;;;;;;;;50;920;120;320;120;1191;732;5,4;328;;;;;;;;;
41;3,45;2,55;0,01;0,04;0,05;0,1;0,5;0,96;;;;;;;275;;;;;;;;;12,5;900;120;340;120;1048;848;5,4;281;;;;;;;;;
41;3,45;2,55;0,01;0,04;0,05;0,1;0,5;0,96;;;;;;;150;;;;;;;;;25;900;120;340;120;904;666;7,4;240;;;;;;;;;
41;3,45;2,55;0,01;0,04;0,05;0,1;0,5;0,96;;;;;;;100;;;;;;;;;50;900;120;340;120;1029;723;4,6;276;;;;;;;;;
41;3,45;2,55;0,01;0,04;0,05;0,1;0,5;0,96;;;;;;;275;;;;;;;;;12,5;880;120;360;120;897;647;8,3;230;;;;;;;;;
41;3,45;2,55;0,01;0,04;0,05;0,1;0,5;0,96;;;;;;;150;;;;;;;;;25;880;120;360;120;1029;714;6,5;270;;;;;;;;;
41;3,45;2,55;0,01;0,04;0,05;0,1;0,5;0,96;;;;;;;100;;;;;;;;;50;880;120;360;120;935;584;6,6;248;;;;;;;;;
41;3,45;2,55;0,01;0,04;0,05;0,1;0,5;0,96;;;;;;;275;;;;;;;;;12,5;860;120;380;120;835;642;10,8;218;;;;;;;;;
41;3,45;2,55;0,01;0,04;0,05;0,1;0,5;0,96;;;;;;;150;;;;;;;;;25;860;120;380;120;992;641;9,8;263;;;;;;;;;
41;3,45;2,55;0,01;0,04;0,05;0,1;0,5;0,96;;;;;;;100;;;;;;;;;50;860;120;380;120;989;641;10,7;245;;;;;;;;;
42;3,43;1,91;0,026;0,063;0,06;0,21;1,9;0,47;;;;;;;;;;;;;;;;14;900;120;300;120;1387;;0,5;;;;;;;;;;
42;3,43;1,91;0,026;0,063;0,06;0,21;1,9;0,47;;;;;;;;;;;;;;;;14;900;120;300;120;1390;;1,2;;;;;;;;;;
42;3,43;1,91;0,026;0,063;0,06;0,21;1,9;0,47;;;;;;;;;;;;;;;;14;900;120;300;120;1426;;0,6;;;;;;;;;;
42;3,65;2,55;0,025;0,061;0,06;0,27;1,57;0,54;;;;;;;;;;;;;;;;14;900;120;300;120;1505;;1,5;;;;;;;;;;
42;3,65;2,55;0,025;0,061;0,06;0,27;1,57;0,54;;;;;;;;;;;;;;;;14;900;120;300;120;1538;;2,7;;;;;;;;;;
42;3,65;2,55;0,025;0,061;0,06;0,27;1,57;0,54;;;;;;;;;;;;;;;;14;900;120;300;120;1541;;3;;;;;;;;;;
42;3,43;2,49;0,02;0,061;0,056;0,28;1,6;0,69;;;;;;;;;;;;;;;;14;900;120;300;120;1444;;0,6;;;;;;;;;;
42;3,43;2,49;0,02;0,061;0,056;0,28;1,6;0,69;;;;;;;;;;;;;;;;14;900;120;300;120;1449;;2,6;;;;;;;;;;
42;3,43;2,49;0,02;0,061;0,056;0,28;1,6;0,69;;;;;;;;;;;;;;;;14;900;120;300;120;1481;;2,2;;;;;;;;;;
42;3,69;2,07;0,029;0,058;0,053;0,26;1,58;0,8;;;;;;;;;;;;;;;;14;900;120;300;120;1402;;4,3;;;;;;;;;;
42;3,69;2,07;0,029;0,058;0,053;0,26;1,58;0,8;;;;;;;;;;;;;;;;14;900;120;300;120;1434;;6,3;;;;;;;;;;
42;3,69;2,07;0,029;0,058;0,053;0,26;1,58;0,8;;;;;;;;;;;;;;;;14;900;120;300;120;1433;;5;;;;;;;;;;
42;3,6;2,45;0,022;0,059;0,053;0,25;2,15;0,81;;;;;;;;;;;;;;;;14;900;120;300;120;1462;;6,9;;;;;;;;;;
42;3,6;2,45;0,022;0,059;0,053;0,25;2,15;0,81;;;;;;;;;;;;;;;;14;900;120;300;120;1484;;7,2;;;;;;;;;;
42;3,6;2,45;0,022;0,059;0,053;0,25;2,15;0,81;;;;;;;;;;;;;;;;14;900;120;300;120;1485;;5,4;;;;;;;;;;
42;3,54;2,65;0,019;0,06;0,051;0,26;1,52;0,81;;;;;;;;;;;;;;;;14;900;120;380;120;1038;;13,2;292;31;;;;;;;;
42;3,54;2,65;0,019;0,06;0,051;0,26;1,52;0,81;;;;;;;;;;;;;;;;14;900;120;360;120;1075;;12,8;310;34;;;;;;;;
42;3,54;2,65;0,019;0,06;0,051;0,26;1,52;0,81;;;;;;;;;;;;;;;;14;900;120;360;120;1128;795;7,8;321;34;;;;;;;;
42;3,54;2,65;0,019;0,06;0,051;0,26;1,52;0,81;;;;;;;;;;;;;;;;14;900;120;340;120;1203;;8,7;360;39;;;;;;;;
42;3,54;2,65;0,019;0,06;0,051;0,26;1,52;0,81;;;;;;;;;;;;;;;;14;900;120;320;120;1260;;7,3;368;40;;;;;;;;
42;3,6;2,62;0,031;0,066;0,051;0,25;0,96;0,77;;;;;;;;;;;;;;;;14;900;120;300;120;1534;;2,1;;;;;;;;;;
42;3,6;2,62;0,031;0,066;0,051;0,25;0,96;0,77;;;;;;;;;;;;;;;;14;900;120;300;120;1538;;2;;;;;;;;;;
42;3,6;2,62;0,031;0,066;0,051;0,25;0,96;0,77;;;;;;;;;;;;;;;;14;900;120;300;120;1548;;0,7;;;;;;;;;;
42;3,54;2,65;0,019;0,06;0,051;0,26;1,52;0,81;;;;;;;;;;;;;;;;14;900;120;300;120;1340;;5,2;379;41;;;;;;;;
42;3,54;2,65;0,019;0,06;0,051;0,26;1,52;0,81;;;;;;;;;;;;;;;;14;900;120;300;120;1436;1137;2,6;410;44;;;;;;;;
42;3,54;2,65;0,019;0,06;0,051;0,26;1,52;0,81;;;;;;;;;;;;;;;;14;900;120;280;120;1470;;3,8;426;45;;;;;;;;
42;3,55;2,47;0,026;0,06;0,05;0,27;1,65;0,9;;;;;;;;;;;;;;;;14;900;120;300;120;1470;;2,7;;;;;;;;;;
42;3,55;2,47;0,026;0,06;0,05;0,27;1,65;0,9;;;;;;;;;;;;;;;;14;900;120;300;120;1500;;2,2;;;;;;;;;;
42;3,55;2,47;0,026;0,06;0,05;0,27;1,65;0,9;;;;;;;;;;;;;;;;14;900;120;300;120;1497;;2,3;;;;;;;;;;
42;3,59;2,11;0,026;0,064;0,048;0,27;1,02;0,98;;;;;;;;;;;;;;;;14;900;120;300;120;1337;;2,9;;;;;;;;;;
42;3,59;2,11;0,026;0,064;0,048;0,27;1,02;0,98;;;;;;;;;;;;;;;;14;900;120;300;120;1351;;1,3;;;;;;;;;;
42;3,59;2,11;0,026;0,064;0,048;0,27;1,02;0,98;;;;;;;;;;;;;;;;14;900;120;300;120;1362;;3;;;;;;;;;;
42;3,72;2,93;0,036;0,057;0,044;0,21;0,98;0,56;;;;;;;;;;;;;;;;14;900;120;300;120;1365;;3,5;;;;;;;;;;
42;3,72;2,93;0,036;0,057;0,044;0,21;0,98;0,56;;;;;;;;;;;;;;;;14;900;120;300;120;1376;;2;;;;;;;;;;
42;3,72;2,93;0,036;0,057;0,044;0,21;0,98;0,56;;;;;;;;;;;;;;;;14;900;120;300;120;1369;;2,9;;;;;;;;;;
42;3,48;3,03;0,027;0,063;0,041;0,33;2,03;1;;;;;;;;;;;;;;;;14;900;120;300;120;1512;;2,9;;;;;;;;;;
42;3,48;3,03;0,027;0,063;0,041;0,33;2,03;1;;;;;;;;;;;;;;;;14;900;120;300;120;1461;;3,4;;;;;;;;;;
42;3,48;3,03;0,027;0,063;0,041;0,33;2,03;1;;;;;;;;;;;;;;;;14;900;120;300;120;1515;;3,9;;;;;;;;;;
42;3,8;2,91;0,035;0,061;0,037;0,32;1,5;0,71;;;;;;;;;;;;;;;;14;900;120;300;120;1475;;2;;;;;;;;;;
42;3,8;2,91;0,035;0,061;0,037;0,32;1,5;0,71;;;;;;;;;;;;;;;;14;900;120;300;120;1499;;3,3;;;;;;;;;;
42;3,8;2,91;0,035;0,061;0,037;0,32;1,5;0,71;;;;;;;;;;;;;;;;14;900;120;300;120;1493;;2,5;;;;;;;;;;
43;3,55;2,43;0,01;0,043;0,071;0,17;1,48;0,85;;;;;;;;;;;;;;;;;900;120;360;90;1065;;;299;31,5;;;;;;;;
43;3,68;2,66;0,01;0,035;0,068;0,07;1,67;0,78;;;;;;;;;;;;;;;;;900;120;280;90;1371;;;397;42,5;;;;;;;;
44;3,54;2,65;0,019;0,06;0,051;0,26;1,52;0,81;;;;;;;;;;;;;;;;;900;120;380;120;1036;;;294;30,9;;;;;;;;
44;3,54;2,65;0,019;0,06;0,051;0,26;1,52;0,81;;;;;;;;;;;;;;;;;900;120;360;120;1075;;;316;33,5;;;;;;;;
44;3,54;2,65;0,019;0,06;0,051;0,26;1,52;0,81;;;;;;;;;;;;;;;;;900;120;340;120;1203;;;361;38,8;;;;;;;;
44;3,54;2,65;0,019;0,06;0,051;0,26;1,52;0,81;;;;;;;;;;;;;;;;;900;120;320;120;1260;;;368;39,5;;;;;;;;
44;3,54;2,65;0,019;0,06;0,051;0,26;1,52;0,81;;;;;;;;;;;;;;;;;900;120;300;120;1340;;;377;40,5;;;;;;;;
44;3,54;2,65;0,019;0,06;0,051;0,26;1,52;0,81;;;;;;;;;;;;;;;;;900;120;280;120;1470;;;426;45,1;;;;;;;;
45;3,58;2,27;0,008;0,038;0,037;0,12;0,46;0,5;0;;;;;;100;;25;;80;;;741;4,26;;900;120;270;60;1033;805;4,77;305;32,3;;;;138;21;;;
45;3,58;2,27;0,008;0,038;0,037;0,12;0,46;0,5;0;;;;;;100;;25;;80;;;741;4,26;;900;120;270;120;1023;823;5,6;313;33,2;;;;132;21;;;
45;3,58;2,27;0,008;0,038;0,037;0,12;0,46;0,5;0;;;;;;100;;25;;80;;;741;4,26;;900;120;270;180;1008;818;3,71;311;33;;;;115;21;;;
45;3,58;2,27;0,008;0,038;0,037;0,12;0,46;0,5;0;;;;;;100;;25;;80;;;741;4,26;;900;120;300;60;1013;833;3,09;321;34,1;;;;133;21;;;
45;3,58;2,27;0,008;0,038;0,037;0,12;0,46;0,5;0;;;;;;100;;25;;80;;;741;4,26;;900;120;300;120;1015;832;3,73;326;34,7;;;;142;21;;;
45;3,58;2,27;0,008;0,038;0,037;0,12;0,46;0,5;0;;;;;;100;;25;;80;;;741;4,26;;900;120;300;180;1026;840;3,68;306;32,4;;;;103;21;;;
45;3,58;2,27;0,008;0,038;0,037;0,12;0,46;0,5;0;;;;;;100;;25;;80;;;741;4,26;;900;120;325;60;1241;1010;2,23;370;39,7;;;;108;21;;;19,32
45;3,58;2,27;0,008;0,038;0,037;0,12;0,46;0,5;0;;;;;;100;;25;;80;;;741;4,26;;900;120;325;120;1245;1023;2,06;363;39;;;;89;21;;;
45;3,58;2,27;0,008;0,038;0,037;0,12;0,46;0,5;0;;;;;;100;;25;;80;;;741;4,26;;900;120;325;180;1281;1041;3,66;371;39,8;;;;106;21;;;
45;3,58;2,27;0,008;0,038;0,037;0,12;0,46;0,5;0;;;;;;100;;25;;80;;;741;4,26;;900;120;350;60;1481;1188;1,46;435;45,9;;;;63;21;;;
45;3,58;2,27;0,008;0,038;0,037;0,12;0,46;0,5;0;;;;;;100;;25;;80;;;741;4,26;;900;120;350;120;1491;1240;1,27;434;45,8;;;;53;21;;;30,24
45;3,58;2,27;0,008;0,038;0,037;0,12;0,46;0,5;0;;;;;;100;;25;;80;;;741;4,26;;900;120;350;180;1509;1272;1,33;428;45,3;;;;43;21;;;
45;3,58;2,27;0,008;0,038;0,037;0,12;0,46;0,5;0;;;;;;100;;25;;80;;;741;4,26;;900;120;375;60;896;885;0,19;478;49,3;;;;;;;;
45;3,58;2,27;0,008;0,038;0,037;0,12;0,46;0,5;0;;;;;;100;;25;;80;;;741;4,26;;900;120;375;120;952;902;0,17;475;49,1;;;;;;;;
45;3,58;2,27;0,008;0,038;0,037;0,12;0,46;0,5;0;;;;;;100;;25;;80;;;741;4,26;;900;120;375;180;1154;805;0,03;493;50,4;;;;;;;;
45;3,64;2,48;0,009;0,025;0,045;0,16;0,43;0,45;0;;;;;;110;;20;;90;;;815;4,27;;900;90;300;60;1388;1235;0,56;421;44,7;;;;57;21;;;
45;3,64;2,48;0,009;0,025;0,045;0,16;0,43;0,45;0;;;;;;110;;20;;90;;;815;4,27;;900;90;300;120;1373;1250;0,4;422;44,8;;;;76;21;;;
45;3,64;2,48;0,009;0,025;0,045;0,16;0,43;0,45;0;;;;;;110;;20;;90;;;815;4,27;;900;90;300;180;1529;1268;1,69;429;45,4;;;;64;21;;;23,09
45;3,64;2,48;0,009;0,025;0,045;0,16;0,43;0,45;0;;;;;;110;;20;;90;;;815;4,27;;900;90;356;60;1089;890;3,33;333;35,5;;;;112;21;;;
45;3,64;2,48;0,009;0,025;0,045;0,16;0,43;0,45;0;;;;;;110;;20;;90;;;815;4,27;;900;90;356;120;1073;905;2,7;335;35,8;;;;126;21;;;
45;3,64;2,48;0,009;0,025;0,045;0,16;0,43;0,45;0;;;;;;110;;20;;90;;;815;4,27;;900;90;356;180;1095;913;2,98;338;36,1;;;;132;21;;;22,41
45;3,56;2,63;0,01;0,025;0,047;0,15;0,45;0,44;0;;;;;;150;;17;;90;;;735;4,49;;900;90;300;60;1380;1249;0,42;428;45,3;;;;80;21;;;
45;3,56;2,63;0,01;0,025;0,047;0,15;0,45;0,44;0;;;;;;150;;17;;90;;;735;4,49;;900;90;300;120;1543;1313;1,42;438;46,2;;;;71;21;;;
45;3,56;2,63;0,01;0,025;0,047;0,15;0,45;0,44;0;;;;;;150;;17;;90;;;735;4,49;;900;90;300;180;1602;1339;2,57;424;45;;;;76;21;;;21,45
45;3,56;2,63;0,01;0,025;0,047;0,15;0,45;0,44;0;;;;;;150;;17;;90;;;735;4,49;;900;90;359;60;1125;901;4,42;334;35,6;;;;120;21;;;
45;3,56;2,63;0,01;0,025;0,047;0,15;0,45;0,44;0;;;;;;150;;17;;90;;;735;4,49;;900;90;359;120;1116;921;3,41;339;36,2;;;;130;21;;;
45;3,56;2,63;0,01;0,025;0,047;0,15;0,45;0,44;0;;;;;;150;;17;;90;;;735;4,49;;900;90;359;180;1126;924;3,69;338;36,1;;;;134;21;;;28,42
45;3,58;2,57;0,007;0,048;0,043;0,34;0,45;0,46;0,19;;;;;;200;;12;;90;;;785;2,81;;900;90;363;60;924;778;1,11;323;34,4;;;;102;21;;;
45;3,58;2,57;0,007;0,048;0,043;0,34;0,45;0,46;0,19;;;;;;200;;12;;90;;;785;2,81;;900;90;363;120;883;813;0,43;322;34,3;;;;121;21;;;
45;3,58;2,57;0,007;0,048;0,043;0,34;0,45;0,46;0,19;;;;;;200;;12;;90;;;785;2,81;;900;90;363;180;997;821;1,31;310;32,9;;;;110;21;;;25,25
45;3,58;2,57;0,007;0,048;0,043;0,34;0,45;0,46;0,19;;;;;;200;;12;;90;;;785;2,81;;900;90;300;60;1329;1108;0,72;422;44,8;;;;92;21;;;
45;3,58;2,57;0,007;0,048;0,043;0,34;0,45;0,46;0,19;;;;;;200;;12;;90;;;785;2,81;;900;90;300;120;1197;1181;0,24;415;44,2;;;;95;21;;;42,89
45;3,58;2,57;0,007;0,048;0,043;0,34;0,45;0,46;0,19;;;;;;200;;12;;90;;;785;2,81;;900;90;300;180;1359;1195;0,64;417;44,4;;;;76;21;;;
46;3,58;2,27;0,008;0,038;0,037;0,12;0,46;0,5;0;;;;;;100;;25;;80;;;741;4,26;;900;120;300;180;1509;1272;1,33;428;45,3;;;;43;21;;;
46;3,58;2,27;0,008;0,038;0,037;0,12;0,46;0,5;0;;;;;;100;;25;;80;;;741;4,26;;900;120;350;120;1015;832;3,73;326;34,7;;;;142;21;;;
46;3,62;2,48;0,009;0,025;0,045;0,16;0,43;0,45;0;;;;;;110;;20;;90;;;815;4,27;;900;90;300;180;1529;1268;1,69;429;45,4;;;;64;21;;;
46;3,62;2,48;0,009;0,025;0,045;0,16;0,43;0,45;0;;;;;;110;;20;;90;;;815;4,27;;900;90;356;180;1095;913;2,98;338;36,1;;;;132;21;;;
46;3,56;2,63;0,01;0,025;0,047;0,15;0,45;0,44;0;;;;;;150;;17;;90;;;735;4,49;;900;90;300;180;1602;1339;2,57;424;45;;;;76;21;;;
46;3,56;2,63;0,01;0,025;0,047;0,15;0,45;0,44;0;;;;;;150;;17;;90;;;735;4,49;;900;90;356;180;1126;924;3,69;338;36,1;;;;134;21;;;
46;3,58;2,57;0,007;0,048;0,043;0,34;0,45;0,46;0,19;;;;;;200;;12;;90;;;785;2,81;;900;90;300;180;1359;1195;0,64;417;44,4;;;;76;21;;;
46;3,58;2,57;0,007;0,048;0,043;0,34;0,45;0,46;0,19;;;;;;200;;12;;90;;;785;2,81;;900;90;363;120;883;813;0,43;322;34,3;;;;121;21;;;
47;3,4;2,69;0,01;0,02;0,044;0,19;0,73;0,87;0,23;0,04;0,015;0,007;;;200;;;;95;80;20;780;7,1;;900;90;250;60;1520;1410;1,8;371;58;;;;;;;;
47;3,4;2,69;0,01;0,02;0,044;0,19;0,73;0,87;0,23;0,04;0,015;0,007;;;200;;;;95;80;20;780;7,1;;900;90;325;90;1263;880;3,9;474;49;;;;;;;;
47;3,4;2,69;0,01;0,02;0,044;0,19;0,73;0,87;0,23;0,04;0,015;0,007;;;200;;;;95;80;20;780;7,1;;900;90;375;90;1075;695;7,1;392;42;;;;;;;;
47;3,4;2,69;0,01;0,02;0,044;0,19;0,73;0,87;0,23;0,04;0,015;0,007;;;200;;;;95;80;20;780;7,1;;900;90;425;60;862;565;9,2;346;37;;;;;;;;
49;3,45;2,82;0,019;0,032;0,041;0,061;;;;;;;;;37;;44;;;;;;;;930;60;420;30;1104;790;14,7;259;26;;;;;;;;29,4
49;3,45;2,82;0,019;0,032;0,041;0,061;;;;;;;;;37;;44;;;;;;;;930;60;420;60;1130;817;10,5;265;27;;;;;;;;27,2
49;3,45;2,82;0,019;0,032;0,041;0,061;;;;;;;;;37;;44;;;;;;;;930;60;420;120;1145;835;8,8;279;29;;;;;;;;16,8
49;3,45;2,82;0,019;0,032;0,041;0,061;;;;;;;;;37;;44;;;;;;;;930;60;420;180;1194;860;7,8;295;31;;;;;;;;2,1
50;3,58;2,52;0,0125;0,031;0,0415;0,2;;0,64;;;;;;;77,5;;34,5;;75;;;;;;900;90;300;180;1340;1191;0,97;424;45;;;;130;21;;;
50;3,58;2,52;0,0125;0,031;0,0415;0,2;;0,64;;;;;;;77,5;;34,5;;75;;;;;;900;90;360;120;1094;914;3,86;354;38;;;;146;21;;;
51;3,54;2,81;0,009;0,031;0,05;0,43;1,52;0,56;0,3;0,3;;;;;;;;;;;;;;;816;120;260;120;1269;1155;;;;;;;;;;;12
51;3,54;2,81;0,009;0,031;0,05;0,43;1,52;0,56;0,3;0,3;;;;;;;;;;;;;;;816;120;288;120;1277;1185;;;;;;;;;;;13,5
51;3,54;2,81;0,009;0,031;0,05;0,43;1,52;0,56;0,3;0,3;;;;;;;;;;;;;;;816;120;302;120;1324;995;;;;;;;;;;;13
51;3,54;2,81;0,009;0,031;0,05;0,43;1,52;0,56;0,3;0,3;;;;;;;;;;;;;;;816;120;316;120;1208;840;;;;;;;;;;;16
51;3,54;2,81;0,009;0,031;0,05;0,43;1,52;0,56;0,3;0,3;;;;;;;;;;;;;;;816;120;357;120;800;744;;;;;;;;;;;30
51;3,54;2,81;0,009;0,031;0,05;0,43;1,52;0,56;0,3;0,3;;;;;;;;;;;;;;;816;120;385;120;706;595;;;;;;;;;;;28
51;3,54;2,81;0,009;0,031;0,05;0,43;1,52;0,56;0,3;0,3;;;;;;;;;;;;;;;871;120;260;120;1082;1104;;;;;;;;;;;11
51;3,54;2,81;0,009;0,031;0,05;0,43;1,52;0,56;0,3;0,3;;;;;;;;;;;;;;;871;120;288;120;1234;1075;;;;;;;;;;;12
