Repository: Zylaz/JakToStalNawetNieJest

# JakToStalNawetNieJest
Żeliwne zabawy grupy sMAD-owej

Proponuję tutaj wstawiać mniej lub bardziej udane zabawy na kodzie i/lub danych

File: dane_uzup.csv (part 3 of 4)
Nr źródła;C [%];Si [%];S [%];P [%];Mg [%];Mn [%];Ni [%];Cu [%];Mo [%];Cr [%];Al [%];Sn [%];B [%];V [%];Wydzielenia grafitu [mm-2];Udział wydzieleń grafitu [%];Średnica sferoidów [μm];Wielkość sferoidów;Nodularity [%];Udział perlitu [%];Udział ferrytu [%];Rm [MPa] (as cast);A5 [%]     (as cast);Minimalna grubość ścianki [mm];Temperatura austenityzacji [˚C];Czas austenityzacji [min.];Temperatura przemiany izotermicznej [˚C];Czas przemiany izotermicznej [min.];Rm [MPa];R0,2 [MPa];A5 [%];Twardość Brinella [HB];Twardość Rockwella [HRC];Twardość Rockwella [HRA];Twardość Rockwella [HRB];Twardość Vickersa [HV];Udarność Charpy [J];Temperatura pomiaru udarności [˚C];Udział austenitu %;Martensite volume fraction Xα';Retained austenite volume fraction XγR 
51;3,54;2,81;0,009;0,031;0,05;0,43;1,52;0,56;0,3;0,3;;;;;;;;;;;;;;;871;120;302;120;1164;1015;;;;;;;;;;;16
51;3,54;2,81;0,009;0,031;0,05;0,43;1,52;0,56;0,3;0,3;;;;;;;;;;;;;;;871;120;316;120;1048;1039;;;;;;;;;;;17
51;3,54;2,81;0,009;0,031;0,05;0,43;1,52;0,56;0,3;0,3;;;;;;;;;;;;;;;871;120;357;120;777;731;;;;;;;;;;;34
51;3,54;2,81;0,009;0,031;0,05;0,43;1,52;0,56;0,3;0,3;;;;;;;;;;;;;;;871;120;385;120;738;654;;;;;;;;;;;40
51;3,54;2,81;0,009;0,031;0,05;0,43;1,52;0,56;0,3;0,3;;;;;;;;;;;;;;;927;120;260;120;1082;819;;;;;;;;;;;20
51;3,54;2,81;0,009;0,031;0,05;0,43;1,52;0,56;0,3;0,3;;;;;;;;;;;;;;;927;120;288;120;1234;917;;;;;;;;;;;17
51;3,54;2,81;0,009;0,031;0,05;0,43;1,52;0,56;0,3;0,3;;;;;;;;;;;;;;;927;120;302;120;1164;994;;;;;;;;;;;19
51;3,54;2,81;0,009;0,031;0,05;0,43;1,52;0,56;0,3;0,3;;;;;;;;;;;;;;;927;120;316;120;1048;802;;;;;;;;;;;26
51;3,54;2,81;0,009;0,031;0,05;0,43;1,52;0,56;0,3;0,3;;;;;;;;;;;;;;;927;120;357;120;777;610;;;;;;;;;;;43
51;3,54;2,81;0,009;0,031;0,05;0,43;1,52;0,56;0,3;0,3;;;;;;;;;;;;;;;927;120;385;120;738;558;;;;;;;;;;;40
51;3,54;2,81;0,009;0,031;0,05;0,43;1,52;0,56;0,3;0,3;;;;;;;;;;;;;;;982;120;260;120;883;681;;;;;;;;;;;31
51;3,54;2,81;0,009;0,031;0,05;0,43;1,52;0,56;0,3;0,3;;;;;;;;;;;;;;;982;120;288;120;1146;878;;;;;;;;;;;25,5
51;3,54;2,81;0,009;0,031;0,05;0,43;1,52;0,56;0,3;0,3;;;;;;;;;;;;;;;982;120;302;120;1182;897;;;;;;;;;;;27
51;3,54;2,81;0,009;0,031;0,05;0,43;1,52;0,56;0,3;0,3;;;;;;;;;;;;;;;982;120;316;120;941;763;;;;;;;;;;;29
51;3,54;2,81;0,009;0,031;0,05;0,43;1,52;0,56;0,3;0,3;;;;;;;;;;;;;;;982;120;357;120;754;530;;;;;;;;;;;41
51;3,54;2,81;0,009;0,031;0,05;0,43;1,52;0,56;0,3;0,3;;;;;;;;;;;;;;;982;120;385;120;685;479;;;;;;;;;;;46
52/80;;;;;;0,28;0,53;0,9;;;;;;;150;;;4;100;;;;;;900;120;260;120;1655;1520;2;;;;;;;;;;
52/80;;;;;;0,28;0,53;0,9;;;;;;;150;;;4;100;;;;;;900;120;290;120;1527;1470;2,4;;;;;;;;;;
52/80;;;;;;0,28;0,53;0,9;;;;;;;150;;;4;100;;;;;;900;120;320;90;1290;1200;6,7;;;;;;;;;;
52/80;;;;;;0,28;0,53;0,9;;;;;;;150;;;4;100;;;;;;900;120;360;90;1116;894;9,6;;;;;;;;;;
52/80;;;;;;0,28;0,53;0,9;;;;;;;150;;;4;100;;;;;;900;120;390;90;1097;815;10,8;;;;;;;;;;
53;3,47;3,07;0,03;0,02;;0,22;0,52;;0,01;;;;;;;;;;;;;;;;900;120;300;120;;;;350;;;;;;;;;
53;3,47;3,07;0,03;0,02;;0,22;0,52;;0,01;;;;;;;;;;;;;;;;900;120;340;120;;;;315;;;;;;;;;
53;3,47;3,07;0,03;0,02;;0,22;0,52;;0,01;;;;;;;;;;;;;;;;900;120;380;120;;;;285;;;;;;;;;
53;3,17;3,18;0,01;0,02;;0,22;1,12;;0,01;;;;;;;;;;;;;;;;900;120;300;120;;;;360;;;;;;;;;
53;3,17;3,18;0,01;0,02;;0,22;1,12;;0,01;;;;;;;;;;;;;;;;900;120;340;120;;;;320;;;;;;;;;
53;3,17;3,18;0,01;0,02;;0,22;1,12;;0,01;;;;;;;;;;;;;;;;900;120;380;120;;;;290;;;;;;;;;
54;3,4;2,41;0,017;0,015;0,064;0,15;0,001;0;0,001;;;;;;;;;;;;;;;25,4;927;120;400;120;585;480;;;;;;;;;;;
54;3,4;2,41;0,017;0,015;0,064;0,15;0,001;0;0,001;;;;;;;;;;;;;;;25,4;927;120;385;120;701;636;;;;;;;;;;;
54;3,4;2,41;0,017;0,015;0,064;0,15;0,001;0;0,001;;;;;;;;;;;;;;;25,4;927;120;371;120;1062;861;10,5;;;;;;;;;;
54;3,4;2,41;0,017;0,015;0,064;0,15;0,001;0;0,001;;;;;;;;;;;;;;;25,4;927;120;357;120;1105;946;;;;;;;;;;;
54;3,4;2,41;0,017;0,015;0,064;0,15;0,001;0;0,001;;;;;;;;;;;;;;;25,4;927;120;343;120;1185;989;;;;;;;;;;;
54;3,4;2,41;0,017;0,015;0,064;0,15;0,001;0;0,001;;;;;;;;;;;;;;;25,4;927;120;330;120;1277;1081;;;;;;;;;;;
54;3,4;2,41;0,017;0,015;0,064;0,15;0,001;0;0,001;;;;;;;;;;;;;;;25,4;927;120;316;120;1326;1154;;;;;;;;;;;
54;3,4;2,41;0,017;0,015;0,064;0,15;0,001;0;0,001;;;;;;;;;;;;;;;25,4;927;120;288;120;1470;1302;3,1;;;;;;;;;;
54;3,4;2,41;0,017;0,015;0,064;0,15;0,001;0;0,001;;;;;;;;;;;;;;;25,4;927;120;273;120;1522;1373;;;;;;;;;;;
54;3,4;2,41;0,017;0,015;0,064;0,15;0,001;0;0,001;;;;;;;;;;;;;;;25,4;927;120;260;120;1528;1410;1,9;;;;;;;;;;
55/77;3,45;2,48;0,012;0,013;0,05;0,4;1,5;;0,5;;;;;;;;;;;;;;;;927;120;260;120;1598,1;1210;3,2;;;;;;;;12;;
55/77;3,45;2,48;0,012;0,013;0,05;0,4;1,5;;0,5;;;;;;;;;;;;;;;;927;120;274;120;1530,4;1185;4,2;;;;;;;;13;;
55/77;3,45;2,48;0,012;0,013;0,05;0,4;1,5;;0,5;;;;;;;;;;;;;;;;927;120;288;120;1505;1180;4,8;;;;;;;;14,5;;
55/77;3,45;2,48;0,012;0,013;0,05;0,4;1,5;;0,5;;;;;;;;;;;;;;;;927;120;302;120;1404,9;1161;6,8;;;;;;;;14,5;;
55/77;3,45;2,48;0,012;0,013;0,05;0,4;1,5;;0,5;;;;;;;;;;;;;;;;927;120;316;120;1366,6;1099;8,1;;;;;;;;20;;
55/77;3,45;2,48;0,012;0,013;0,05;0,4;1,5;;0,5;;;;;;;;;;;;;;;;927;120;329;120;1230,3;950;11,1;;;;;;;;25,5;;
55/77;3,45;2,48;0,012;0,013;0,05;0,4;1,5;;0,5;;;;;;;;;;;;;;;;927;120;343;120;1194,7;911;12,7;;;;;;;;29,5;;
55/77;3,45;2,48;0,012;0,013;0,05;0,4;1,5;;0,5;;;;;;;;;;;;;;;;927;120;357;120;1053,9;794;14,4;;;;;;;;31,4;;
55/77;3,45;2,48;0,012;0,013;0,05;0,4;1,5;;0,5;;;;;;;;;;;;;;;;927;120;371;120;1034,4;731;15,5;;;;;;;;33;;
55/77;3,45;2,48;0,012;0,013;0,05;0,4;1,5;;0,5;;;;;;;;;;;;;;;;927;120;385;120;1080,3;647;19,9;;;;;;;;35;;
55/77;3,45;2,48;0,012;0,013;0,05;0,4;1,5;;0,5;;;;;;;;;;;;;;;;927;120;399;120;1015,4;592;15;;;;;;;;36,5;;
56;3,14;2,6;0,03;0,01;;0,34;0,39;0,8;0,23;;;;;;;;;;;;;;;;920;80;400;90;;;;;;;;;;;43,2;;
56;3,14;2,6;0,03;0,01;;0,34;0,39;0,8;0,23;;;;;;;;;;;;;;;;920;80;400;90;;;;;;;;;;;35,79;;
56;3,14;2,6;0,03;0,01;;0,34;0,39;0,8;0,23;;;;;;;;;;;;;;;;920;80;400;90;;;;;;;;;;;44,05;;
57;3,5;2,5;;;0,03;;1,1;0,6;0,23;;;;;;;;;;;;;;;;900;120;315;30;;;;487;;;;;17;21;;;12
57;3,5;2,5;;;0,03;;1,1;0,6;0,23;;;;;;;;;;;;;;;;900;120;315;60;1155;1050;1;463;;;;;45;21;;;15
57;3,5;2,5;;;0,03;;1,1;0,6;0,23;;;;;;;;;;;;;;;;900;120;315;120;1325;1145;1,5;465;;;;;60;21;;;17
57;3,5;2,5;;;0,03;;1,1;0,6;0,23;;;;;;;;;;;;;;;;900;120;315;180;1400;1183;2,5;467;;;;;71;21;;;22,5
57;3,5;2,5;;;0,03;;1,1;0,6;0,23;;;;;;;;;;;;;;;;900;120;315;240;1375;1200;2,4;468;;;;;68;21;;;22
57;3,5;2,5;;;0,03;;1,1;0,6;0,23;;;;;;;;;;;;;;;;900;120;315;360;;;;470;;;;;65;21;;;20
57;3,5;2,5;;;0,03;;1,1;0,6;0,23;;;;;;;;;;;;;;;;900;120;350;30;;;;390;;;;;25;21;;;33
57;3,5;2,5;;;0,03;;1,1;0,6;0,23;;;;;;;;;;;;;;;;900;120;350;60;800;580;2,35;335;;;;;70;21;;;37
57;3,5;2,5;;;0,03;;1,1;0,6;0,23;;;;;;;;;;;;;;;;900;120;350;120;830;600;3,4;315;;;;;110;21;;;41
57;3,5;2,5;;;0,03;;1,1;0,6;0,23;;;;;;;;;;;;;;;;900;120;350;180;860;612;4,7;310;;;;;115;21;;;44
57;3,5;2,5;;;0,03;;1,1;0,6;0,23;;;;;;;;;;;;;;;;900;120;350;240;855;620;4,2;310;;;;;111;21;;;40,5
57;3,5;2,5;;;0,03;;1,1;0,6;0,23;;;;;;;;;;;;;;;;900;120;350;360;;;;315;;;;;105;21;;;25
58;3,65;2,76;0,014;0,016;0,045;0,36;0,9;0,6;;;;;;;;;;;;;;;;;900;90;320;120;1262;;9,6;;;;;;125;21;;;18,2
58;3,65;2,76;0,014;0,016;0,045;0,36;0,9;0,6;;;;;;;;;;;;;;;;;900;90;360;120;1142;;13,8;;;;;;157;21;;;27,7
58;3,51;2,45;0,01;0,017;0,036;0,3;0;0;;;;;;;;;;;;;;;;;900;90;320;120;1391;;4,42;;;;;;63;21;;;13,2
58;3,51;2,45;0,01;0,017;0,036;0,3;0;0;;;;;;;;;;;;;;;;;900;90;360;120;1169;;7,1;;;;;;148;21;;;21,6
60;3,69;2,47;0,01;0,05;0,037;0,28;;0,32;;;;;;;;;;;;;;;;;930;120;325;120;1115;1005;1;400;;;;;;;;;
60;3,69;2,47;0,01;0,05;0,037;0,28;;0,32;;;;;;;;;;;;;;;;;930;120;300;120;1160;1085;1;430;;;;;;;;;
60;3,69;2,47;0,01;0,05;0,037;0,28;;0,32;;;;;;;;;;;;;;;;;930;120;325;60;1025;700;1;380;;;;;;;;;
60;3,69;2,47;0,01;0,05;0,037;0,28;;0,32;;;;;;;;;;;;;;;;;930;120;300;60;1075;1000;1;430;;;;;;;;;
61;3,52;2,6;0,01;0,01;;0,2;;0,73;0,2;;;;;;;;;;;;;;;;900;45;370;60;942;761;;;;;;;;;36;;
61;3,52;2,6;0,01;0,01;;0,2;;0,73;0,2;;;;;;;;;;;;;;;;900;45;340;60;1108;1063;;;;;;;;;29;;
61;3,52;2,6;0,01;0,01;;0,2;;0,73;0,2;;;;;;;;;;;;;;;;900;45;300;60;1230;1189;;;;;;;;;18;;
61;3,52;2,6;0,01;0,01;;0,2;;0,73;0,2;;;;;;;;;;;;;;;;900;45;270;60;;;;;;;;;;;10;;
62;3,46;2,48;0,01;0,02;0,043;0,39;;0,8;;;;;;;;;;;;;;;;;910;120;350;180;1070;;7,6;391;;;;;;;39,9;;
62;3,46;2,48;0,01;0,02;0,043;0,39;;0,8;;;;;;;;;;;;;;;;;910;120;320;180;1275;;6,68;342;;;;;;;34,4;;
62;3,46;2,48;0,01;0,02;0,043;0,39;;0,8;;;;;;;;;;;;;;;;;910;120;290;180;1455;;5;308;;;;;;;32,8;;
64;3,51;2,59;0,01;0,01;0,06;0,28;0,68;;0,15;;;;;;;;;;;;;;;;;120;;300;;;;;;;;;;;28,9;;
64;3,51;2,59;0,01;0,01;0,06;0,28;0,68;;0,15;;;;;;;;;;;;;;;;;120;;140;;;;;;;;;;;32;;
64;3,51;2,59;0,01;0,01;0,06;0,28;0,68;;0,15;;;;;;;;;;;;;;;;;120;;90;;;;;;;;;;;35,5;;
64;3,51;2,59;0,01;0,01;0,06;0,28;0,68;;0,15;;;;;;;;;;;;;;;;;120;;75;;;;;;;;;;;33;;
64;3,51;2,59;0,01;0,01;0,06;0,28;0,68;;0,15;;;;;;;;;;;;;;;;;120;;48,5;;;;;;;;;;;28;;
64;3,51;2,59;0,01;0,01;0,06;0,28;0,68;;0,15;;;;;;;;;;;;;;;;;120;;33;;;;;;;;;;;32;;
64;3,51;2,59;0,01;0,01;0,06;0,28;0,68;;0,15;;;;;;;;;;;;;;;;;120;;12,5;;;;;;;;;;;31,8;;
66;3,14;2,67;0,003;0,023;;0,07;0,8;0,3;0,25;0,12;;;;;120;;;;;46,3;41;;;;900;120;300;10;850;770;0,5;494;;;;520;20;21;16;35;
66;3,14;2,67;0,003;0,023;;0,07;0,8;0,3;0,25;0,12;;;;;120;;;;;46,3;41;;;;900;120;300;30;1000;850;1;456;;;;480;29;21;21;20;
66;3,14;2,67;0,003;0,023;;0,07;0,8;0,3;0,25;0,12;;;;;120;;;;;46,3;41;;;;900;120;300;60;1150;900;3;390;;;;410;60;21;22,5;7;
66;3,14;2,67;0,003;0,023;;0,07;0,8;0,3;0,25;0,12;;;;;120;;;;;46,3;41;;;;900;120;300;120;1200;950;5;380;;;;400;89;21;27,5;1,5;
66;3,14;2,67;0,003;0,023;;0,07;0,8;0,3;0,25;0,12;;;;;120;;;;;46,3;41;;;;900;120;300;240;1200;960;4;333;;;;350;90;21;30;1;
66;3,14;2,67;0,003;0,023;;0,07;0,8;0,3;0,25;0,12;;;;;120;;;;;46,3;41;;;;900;120;300;360;1100;950;3;352;;;;370;80;21;27,5;0,7;
66;3,14;2,67;0,003;0,023;;0,07;0,8;0,3;0,25;0,12;;;;;120;;;;;46,3;41;;;;900;120;350;10;800;700;1;447;;;;470;30;21;24;45;
66;3,14;2,67;0,003;0,023;;0,07;0,8;0,3;0,25;0,12;;;;;120;;;;;46,3;41;;;;900;120;350;30;920;800;2;395;;;;415;35;21;26;40;
66;3,14;2,67;0,003;0,023;;0,07;0,8;0,3;0,25;0,12;;;;;120;;;;;46,3;41;;;;900;120;350;60;1100;830;3,5;333;;;;350;70;21;32,5;10;
66;3,14;2,67;0,003;0,023;;0,07;0,8;0,3;0,25;0,12;;;;;120;;;;;46,3;41;;;;900;120;350;120;1150;900;6,8;323;;;;340;110;21;34;1,5;
66;3,14;2,67;0,003;0,023;;0,07;0,8;0,3;0,25;0,12;;;;;120;;;;;46,3;41;;;;900;120;350;240;1150;850;5,9;333;;;;350;100;21;35,5;1;
66;3,14;2,67;0,003;0,023;;0,07;0,8;0,3;0,25;0,12;;;;;120;;;;;46,3;41;;;;900;120;350;360;1100;840;3,2;333;;;;350;90;21;32;0,5;
66;3,14;2,67;0,003;0,023;;0,07;0,8;0,3;0,25;0,12;;;;;120;;;;;46,3;41;;;;900;120;400;10;750;650;2;380;;;;400;40;21;26;52;
66;3,14;2,67;0,003;0,023;;0,07;0,8;0,3;0,25;0,12;;;;;120;;;;;46,3;41;;;;900;120;400;30;900;740;2;323;;;;340;50;21;28,5;20;
66;3,14;2,67;0,003;0,023;;0,07;0,8;0,3;0,25;0,12;;;;;120;;;;;46,3;41;;;;900;120;400;60;990;740;3;276;;;;290;90;21;35;5;
66;3,14;2,67;0,003;0,023;;0,07;0,8;0,3;0,25;0,12;;;;;120;;;;;46,3;41;;;;900;120;400;120;1000;750;7;276;;;;290;140;21;38;2;
66;3,14;2,67;0,003;0,023;;0,07;0,8;0,3;0,25;0,12;;;;;120;;;;;46,3;41;;;;900;120;400;240;1000;755;7,7;266;;;;280;120;21;35,5;1;
66;3,14;2,67;0,003;0,023;;0,07;0,8;0,3;0,25;0,12;;;;;120;;;;;46,3;41;;;;900;120;400;360;980;750;5;276;;;;290;90;21;17,5;0,5;
67;3,69;2,53;0,009;0,014;0,045;0,25;1,07;0,47;0,1;;;;;;;;;;;;;;;;900;30;410;120;950;600;7;;;;;;;;48;;
67;3,69;2,53;0,009;0,014;0,045;0,25;1,07;0,47;0,1;;;;;;;;;;;;;;;;900;30;370;120;1080;783;11,5;;;;;;;;42;;
67;3,69;2,53;0,009;0,014;0,045;0,25;1,07;0,47;0,1;;;;;;;;;;;;;;;;900;30;300;120;1450;1182;5;;;;;;;;24;;
68;3,47;2,31;0,007;0,1;;0,82;;;;;;;;;;;;;;85;15;572;6,7;;900;60;200;15;;;;;;;;;;;16,3;;
68;3,47;2,31;0,007;0,1;;0,82;;;;;;;;;;;;;;85;15;572;6,7;;900;60;200;30;;;;;;;;;;;12,3;;
68;3,47;2,31;0,007;0,1;;0,82;;;;;;;;;;;;;;85;15;572;6,7;;900;60;200;60;;;;;;;;;;;15,8;;
68;3,47;2,31;0,007;0,1;;0,82;;;;;;;;;;;;;;85;15;572;6,7;;900;60;200;240;;;;;;;;;;;31,4;;
68;3,47;2,31;0,007;0,1;;0,82;;;;;;;;;;;;;;85;15;572;6,7;;900;60;250;15;;;;;;;;;;;13,1;;
68;3,47;2,31;0,007;0,1;;0,82;;;;;;;;;;;;;;85;15;572;6,7;;900;60;250;30;;;;;;;;;;;14,5;;
68;3,47;2,31;0,007;0,1;;0,82;;;;;;;;;;;;;;85;15;572;6,7;;900;60;250;60;;;;;;;;;;;30,7;;
68;3,47;2,31;0,007;0,1;;0,82;;;;;;;;;;;;;;85;15;572;6,7;;900;60;250;240;;;;;;;;;;;21,8;;
68;3,47;2,31;0,007;0,1;;0,82;;;;;;;;;;;;;;85;15;572;6,7;;900;60;300;15;;;;;;;;;;;33,3;;
68;3,47;2,31;0,007;0,1;;0,82;;;;;;;;;;;;;;85;15;572;6,7;;900;60;300;30;;;;;;;;;;;35,6;;
68;3,47;2,31;0,007;0,1;;0,82;;;;;;;;;;;;;;85;15;572;6,7;;900;60;300;60;;;;;;;;;;;29,6;;
68;3,47;2,31;0,007;0,1;;0,82;;;;;;;;;;;;;;85;15;572;6,7;;900;60;300;240;;;;;;;;;;;23,7;;
68;3,47;2,31;0,007;0,1;;0,82;;;;;;;;;;;;;;85;15;572;6,7;;900;60;350;15;;;;;;;;;;;33,2;;
68;3,47;2,31;0,007;0,1;;0,82;;;;;;;;;;;;;;85;15;572;6,7;;900;60;350;30;;;;;;;;;;;40,9;;
68;3,47;2,31;0,007;0,1;;0,82;;;;;;;;;;;;;;85;15;572;6,7;;900;60;350;60;;;;;;;;;;;33,4;;
68;3,47;2,31;0,007;0,1;;0,82;;;;;;;;;;;;;;85;15;572;6,7;;900;60;350;240;;;;;;;;;;;33,7;;
68;3,47;2,31;0,007;0,1;;0,82;;;;;;;;;;;;;;85;15;572;6,7;;900;60;400;15;;;;;;;;;;;42,1;;
68;3,47;2,31;0,007;0,1;;0,82;;;;;;;;;;;;;;85;15;572;6,7;;900;60;400;30;;;;;;;;;;;47,3;;
68;3,47;2,31;0,007;0,1;;0,82;;;;;;;;;;;;;;85;15;572;6,7;;900;60;400;60;;;;;;;;;;;49,2;;
68;3,47;2,31;0,007;0,1;;0,82;;;;;;;;;;;;;;85;15;572;6,7;;900;60;400;240;;;;;;;;;;;19,6;;
69;3,52;2,63;0,007;0,025;0,037;0,18;0,5;0,77;;;;;;;;;;;;;;;;;950;60;400;31;;;;;;;;;;;;;47
69;3,52;2,63;0,007;0,025;0,037;0,18;0,5;0,77;;;;;;;;;;;;;;;;;950;60;400;41;;;;;;;;;;;;;52
69;3,52;2,63;0,007;0,025;0,037;0,18;0,5;0,77;;;;;;;;;;;;;;;;;950;60;400;80;;;;;;;;;;;;;48
69;3,52;2,63;0,007;0,025;0,037;0,18;0,5;0,77;;;;;;;;;;;;;;;;;950;60;400;114;;;;;;;;;;;;;47
69;3,52;2,63;0,007;0,025;0,037;0,18;0,5;0,77;;;;;;;;;;;;;;;;;950;60;400;151;;;;;;;;;;;;;46
69;3,52;2,63;0,007;0,025;0,037;0,18;0,5;0,77;;;;;;;;;;;;;;;;;900;60;400;18;;;;;;;;;;;;;36
69;3,52;2,63;0,007;0,025;0,037;0,18;0,5;0,77;;;;;;;;;;;;;;;;;900;60;400;27;;;;;;;;;;;;;38
69;3,52;2,63;0,007;0,025;0,037;0,18;0,5;0,77;;;;;;;;;;;;;;;;;900;60;400;50;;;;;;;;;;;;;33
69;3,52;2,63;0,007;0,025;0,037;0,18;0,5;0,77;;;;;;;;;;;;;;;;;900;60;400;80;;;;;;;;;;;;;32
69;3,52;2,63;0,007;0,025;0,037;0,18;0,5;0,77;;;;;;;;;;;;;;;;;900;60;400;110;;;;;;;;;;;;;30
69;3,52;2,63;0,007;0,025;0,037;0,18;0,5;0,77;;;;;;;;;;;;;;;;;850;60;400;9;;;;;;;;;;;;;32
69;3,52;2,63;0,007;0,025;0,037;0,18;0,5;0,77;;;;;;;;;;;;;;;;;850;60;400;15;;;;;;;;;;;;;34
69;3,52;2,63;0,007;0,025;0,037;0,18;0,5;0,77;;;;;;;;;;;;;;;;;850;60;400;30;;;;;;;;;;;;;30
69;3,52;2,63;0,007;0,025;0,037;0,18;0,5;0,77;;;;;;;;;;;;;;;;;850;60;400;50;;;;;;;;;;;;;30
69;3,52;2,63;0,007;0,025;0,037;0,18;0,5;0,77;;;;;;;;;;;;;;;;;850;60;400;75;;;;;;;;;;;;;29
70;3,6;3,09;;;;0,172;;;;;;;;;;;;;;;;;;;982;60;400;300;;;;;;;;;;;36,6;;
70;3,6;3,09;;;;0,172;;;;;;;;;;;;;;;;;;;982;60;400;100;;;;;;;;;;;45;;
70;3,6;3,09;;;;0,172;;;;;;;;;;;;;;;;;;;982;60;400;10;;;;;;;;;;;41,1;;
70;3,6;3,09;;;;0,172;;;;;;;;;;;;;;;;;;;982;60;400;1;;;;;;;;;;;9,7;;
71;3,5;2,8;0,02;0,02;0,04;0,3;1,5;0,5;0,3;;;;;;;;;;;;;;;;950;30;300;120;1170;1100;8,6;;;;;;;;;;31
71;3,5;2,8;0,02;0,02;0,04;0,3;1,5;0,5;0,3;;;;;;;;;;;;;;;;950;30;350;120;960;580;9,5;;;;;;;;;;42
71;3,5;2,8;0,02;0,02;0,04;0,3;1,5;0,5;0,3;;;;;;;;;;;;;;;;950;30;400;120;750;430;10,9;;;;;;;;;;47,7
72;3,43;2,9;0,01;0,01;0,03;0,29;1,2;1,2;;;;;;;275;;;6 i 7;100;;;;;;900;30;355;90;1111;648;15,8;303;32;;;;;;;;
72;3,39;2,9;0,01;0,01;0,03;0,28;1,2;1,1;;;;;;;;;;;;;;;;;900;30;355;60;1075;640;10,2;;;;;;;;;;
72;3,39;2,9;0,01;0,01;0,03;0,28;1,2;1,1;;;;;;;;;;;;;;;;;900;30;355;90;1110;620;11;;;;;;;;;;
72;3,39;2,9;0,01;0,01;0,03;0,28;1,2;1,1;;;;;;;;;;;;;;;;;900;30;355;120;1080;655;15,9;;;;;;;;;;
72;3,39;2,9;0,01;0,01;0,03;0,28;1,2;1,1;;;;;;;;;;;;;;;;;900;30;355;180;1110;650;14,1;;;;;;;;;;
74;3,2;2,95;;;0,056;0,22;0,71;1;0,2;0;;;;;348;;;6 i 7;100;;;;;;910;60;360;90;1180;827;15,5;;;;;;;;;;
74;3,2;2,95;;;0,056;0,22;0,71;1;0,2;0;;;;;225;;;6;100;;;;;;910;60;360;90;1156;857;14,2;;;;;;;;;;
74;3,2;2,95;;;0,056;0,22;0,71;1;0,2;0;;;;;120;;;5;90;;;;;;910;60;360;90;1106;829;9,5;;;;;;;;;;
74;3,26;3;;;0,06;0,23;0,48;0,91;0,11;0;;;;;237;;;6 i 7;100;;;;;;910;60;360;90;1232;810;15;;;;;;;;;;
74;3,26;3;;;0,06;0,23;0,48;0,91;0,11;0;;;;;138;;;6;100;;;;;;910;60;360;90;1255;789;14;;;;;;;;;;
74;3,26;3;;;0,06;0,23;0,48;0,91;0,11;0;;;;;67;;;5;90;;;;;;910;60;360;90;1224;793;11,8;;;;;;;;;;
74;3,1;3,1;;;0,04;0,24;0,49;0,94;0,11;0;;;;;176;;;6 i 7;100;;;;;;910;60;360;90;1199;783;14,5;;;;;;;;;;
74;3,1;3,1;;;0,04;0,24;0,49;0,94;0,11;0;;;;;100;;;6;100;;;;;;910;60;360;90;1200;767;13,4;;;;;;;;;;
74;3,1;3,1;;;0,04;0,24;0,49;0,94;0,11;0;;;;;46;;;5;90;;;;;;910;60;360;90;1199;780;12;;;;;;;;;;
75;3,8;3;;;;;;;0,4;;;;;;;;;;;;;;;;900;60;400;120;918;704;5,2;;;;;;;;;;
75;3,8;3;;;;;1,5;;0,4;;;;;;;;;;;;;;;;900;60;400;120;929;533;7,7;;;;;;;;;;
75;3,8;3;;;;;0,5;;0,4;;;;;;;;;;;;;;;;900;60;370;120;1070;983;1,9;;;;;;;;;;
75;3,8;3;;;;;1;;0,4;;;;;;;;;;;;;;;;900;60;370;120;996;759;7,3;;;;;;;;;;
75;3,8;3;;;;;1,5;;0,4;;;;;;;;;;;;;;;;900;60;370;120;907;693;6,5;;;;;;;;;;
75;3,8;3;;;;0,4;;0,4;0,4;;;;;;;;;;;;;;;;900;60;360;120;1029;702;9;;;;;;;;;;
75;3,8;3;;;;;;;0,4;;;;;;;;;;;;;;;;900;60;340;120;1174;1008;3,9;;;;;;;;;;
75;3,8;3;;;;;0,5;;0,4;;;;;;;;;;;;;;;;900;60;340;120;1169;1038;1,9;;;;;;;;;;
75;3,8;3;;;;;1;;0,4;;;;;;;;;;;;;;;;900;60;340;120;996;809;8,1;;;;;;;;;;
75;3,8;3;;;;;1,5;;0,4;;;;;;;;;;;;;;;;900;60;340;120;947;767;6,1;;;;;;;;;;
75;3,8;3;;;;;;;0,4;;;;;;;;;;;;;;;;900;60;370;60;996;652;6,5;;;;;;;;;;
75;3,8;3;;;;;0,5;;0,4;;;;;;;;;;;;;;;;900;60;370;60;1003;780;6,9;;;;;;;;;;
75;3,8;3;;;;0,4;;0,4;0,4;;;;;;;;;;;;;;;;900;60;370;60;956;609;8,1;;;;;;;;;;
75;3,8;3;;;;0,4;;0,4;0,4;;;;;;;;;;;;;;;;900;60;360;60;991;636;7,7;;;;;;;;;;
75;3,8;3;;;;;1;;0,4;;;;;;;;;;;;;;;;900;60;340;60;1164;1013;4,4;;;;;;;;;;
75;3,8;3;;;;;1,5;;0,4;;;;;;;;;;;;;;;;900;60;340;60;996;756;11,6;;;;;;;;;;
75;3,8;3;;;;;0,5;;0,4;;;;;;;;;;;;;;;;900;60;400;30;987;630;7,6;;;;;;;;;;
75;3,8;3;;;;;1;;0,4;;;;;;;;;;;;;;;;900;60;400;30;942;545;10,2;;;;;;;;;;
75;3,8;3;;;;;0,5;;0,4;;;;;;;;;;;;;;;;900;60;370;30;1019;744;8,5;;;;;;;;;;
75;3,8;3;;;;;1;;0,4;;;;;;;;;;;;;;;;900;60;370;30;964;658;8,8;;;;;;;;;;
75;3,8;3;;;;;1,5;;0,4;;;;;;;;;;;;;;;;900;60;370;30;938;622;7,4;;;;;;;;;;
75;3,8;3;;;;;;;0,4;;;;;;;;;;;;;;;;900;60;340;30;1004;728;4,5;;;;;;;;;;
75;3,8;3;;;;;1,5;;0,4;;;;;;;;;;;;;;;;900;60;340;30;1096;755;9,5;;;;;;;;;;
76;3,5;2,87;0,009;0,025;0;0,61;0,5;0,7;0,137;;;;;;210;;;;;;;;;17;900;90;370;200;1203;858;6,5;327;34,88;;;;;;0;;
76;3,7;2,82;0,004;0,025;0;0,066;0,7;0,7;0,136;;;;;;190;;;;;;;;;17;900;90;370;200;1172;830;5,49;317;33,67;;;;;;1,3;;
76;3,6;2,75;0,007;0,029;0;0,114;1;0,65;0,119;;;;;;171;;;;;;;;;17;900;90;370;200;1186;888;8,04;325;34,6;;;;;;1,75;;
76;3,52;2,8;0,003;0,023;0;0,073;1,03;0,7;0,131;;;;;;180;;;;;;;;;17;900;90;370;200;1110;810;6,47;321;34,14;;;;;;2,33;;
76;3,5;2,6;0,007;0,026;0;0,164;1,12;0,6;0,146;;;;;;164;;;;;;;;;17;900;90;370;200;1154;832;9,31;301;31,84;;;;;;2,2;;
76;3,5;2,87;0,009;0,025;0;0,61;0,5;0,7;0,137;;;;;;213;;;;;;;;;17;900;90;370;180;1169;834;6,8;315;33,37;;;;;;2,11;;
76;3,7;2,82;0,004;0,025;0;0,066;0,7;0,7;0,136;;;;;;193;;;;;;;;;17;900;90;370;180;1149;828;6,88;316;33,55;;;;;;2,53;;
76;3,6;2,75;0,007;0,029;0;0,114;1;0,65;0,119;;;;;;174;;;;;;;;;17;900;90;370;180;1180;867;10;321;34,1;;;;;;8,8;;
76;3,52;2,8;0,003;0,023;0;0,073;1,03;0,7;0,131;;;;;;184;;;;;;;;;17;900;90;370;180;1106;808;6,86;313;33,23;;;;;;5,37;;
76;3,5;2,6;0,007;0,026;0;0,164;1,12;0,6;0,146;;;;;;162;;;;;;;;;17;900;90;370;180;1094;790;10,3;298;31,43;;;;;;6,8;;
76;3,5;2,87;0,009;0,025;0;0,61;0,5;0,7;0,137;;;;;;220;;;;;;;;;17;900;90;370;90;1180;843;7,68;326;34,69;;;;;;9,58;;
76;3,7;2,82;0,004;0,025;0;0,066;0,7;0,7;0,136;;;;;;210;;;;;;;;;17;900;90;370;90;1086;784;6,86;315;33,44;;;;;;11,65;;
76;3,6;2,75;0,007;0,029;0;0,114;1;0,65;0,119;;;;;;185;;;;;;;;;17;900;90;370;90;1149;828;6,7;320;34;;;;;;20,27;;
76;3,52;2,8;0,003;0,023;0;0,073;1,03;0,7;0,131;;;;;;186;;;;;;;;;17;900;90;370;90;1114;813;7,45;310;32,83;;;;;;26,54;;
76;3,5;2,6;0,007;0,026;0;0,164;1,12;0,6;0,146;;;;;;169;;;;;;;;;17;900;90;370;90;1082;782;10,32;297;31,32;;;;;;31,3;;
76;3,5;2,87;0,009;0,025;0;0,61;0,5;0,7;0,137;;;;;;228;;;;;;;;;17;900;90;370;60;1210;861;7,7;331;35,33;;;;;;12,27;;
76;3,7;2,82;0,004;0,025;0;0,066;0,7;0,7;0,136;;;;;;213;;;;;;;;;17;900;90;370;60;1137;821;5,7;317;33,61;;;;;;15,9;;
76;3,6;2,75;0,007;0,029;0;0,114;1;0,65;0,119;;;;;;190;;;;;;;;;17;900;90;370;60;1167;833;6,5;328;34,9;;;;;;25,18;;
76;3,52;2,8;0,003;0,023;0;0,073;1,03;0,7;0,131;;;;;;192;;;;;;;;;17;900;90;370;60;1154;831;6,86;310;32,85;;;;;;32,5;;
76;3,5;2,6;0,007;0,026;0;0,164;1,12;0,6;0,146;;;;;;175;;;;;;;;;17;900;90;370;60;1110;784;8,43;302;31,99;;;;;;36,3;;
78;3,45;2,48;0,001;0,001;0,064;0,4;1,5;;0,3;;;;;;;;;;;;;;;;927;120;288;120;1505;1180;4,8;368;39,5;;;;;;14,9;;
78;3,45;2,48;0,001;0,001;0,064;0,4;1,5;;0,3;;;;;;;;;;;;;;;;927;120;316;120;1367;1099;7,1;332;35,4;;;;;;20,5;;
78;3,45;2,48;0,001;0,001;0,064;0,4;1,5;;0,3;;;;;;;;;;;;;;;;927;120;343;120;1195;911;13,5;279;29,1;;;;;;29,9;;
78;3,45;2,48;0,001;0,001;0,064;0,4;1,5;;0,3;;;;;;;;;;;;;;;;927;120;371;120;1034;731;12,1;262;26,5;;;;;;33,2;;
78;3,45;2,48;0,001;0,001;0,064;0,4;1,5;;0,3;;;;;;;;;;;;;;;;927;120;385;120;1080;650;19,9;241;22,8;;;;;;36,1;;
81;3,5;2,63;0,009;0,019;0;0,318;0,0423;0,06;0,042;;;;;;;;;;;;;;;10;900;60;;;1175;933;2;;;;;;;;;;
81;3,5;2,63;0,009;0,019;0;0,318;0,0423;0,06;0,042;;;;;;;;;;;;;;;10;900;180;;;1061,5;900;2,6;;;;;;;;;;
81;3,5;2,63;0,009;0,019;0;0,318;0,0423;0,06;0,042;;;;;;;;;;;;;;;10;815;60;;;631;451;8;;;;;;;;;;
81;3,5;2,63;0,009;0,019;0;0,318;0,0423;0,06;0,042;;;;;;;;;;;;;;;10;815;60;;;715;512;7;;;;;;;;;;
81;3,5;2,63;0,009;0,019;0;0,318;0,0423;0,06;0,042;;;;;;;;;;;;;;;10;815;180;;;586;407;9,5;;;;;;;;;;
81;3,5;2,63;0,009;0,019;0;0,318;0,0423;0,06;0,042;;;;;;;;;;;;;;;10;815;180;;;707;555;7,4;;;;;;;;;;
81;3,5;2,63;0,009;0,019;0;0,318;0,0423;0,06;0,042;;;;;;;;;;;;;;;10;795;60;;;431;295;19,23;;;;;;;;;;
81;3,5;2,63;0,009;0,019;0;0,318;0,0423;0,06;0,042;;;;;;;;;;;;;;;10;795;60;;;600;451;9,5;;;;;;;;;;
81;3,5;2,63;0,009;0,019;0;0,318;0,0423;0,06;0,042;;;;;;;;;;;;;;;10;795;180;;;430;290;13,3;;;;;;;;;;
81;3,5;2,63;0,009;0,019;0;0,318;0,0423;0,06;0,042;;;;;;;;;;;;;;;10;795;180;;;721;527;8,3;;;;;;;;;;
82;3,53;2,88;0,011;0,039;0,046;0,11;0;0;0;;;;;;;;;;;;;;;5;925;1;420;60;719,2;;0;558;54,5;;;;;;;;
82;3,53;2,88;0,011;0,039;0,046;0,11;0;0;0;;;;;;;;;;;;;;;5;925;60;420;60;988;;9,9;303;32;;;;;;;;
82;3,53;2,88;0,011;0,039;0,046;0,11;0;0;0;;;;;;;;;;;;;;;5;900;30;420;60;960;;10,4;283;29,5;;;;;;;;
83;3,57;2,51;0,012;0,031;0,041;0,2;;0,64;0;;;;;;;;;;;;;;;20;900;90;360;120;1094;914;3,86;354;38;;;;;;;;
83;3,57;2,51;0,012;0,031;0,041;0,2;;0,64;0;;;;;;;;;;;;;;;20;900;90;300;180;1340;1191;0,97;424;45;;;;;;;;
84/48;3,44;2,61;0,01;0,024;0,052;0,16;0,03;;0,001;0,04;;;;;;;;;;;;;;;900;60;325;50;1266;;4,3;370;;;;389;88;21;;;
84/48;3,44;2,61;0,01;0,024;0,052;0,16;0,03;;0,001;0,04;;;;;;;;;;;;;;;900;60;340;50;1170;;7,2;358;;;;377;124;21;;;
84/48;3,44;2,61;0,01;0,024;0,052;0,16;0,03;;0,001;0,04;;;;;;;;;;;;;;;900;60;350;50;1110;;8,1;348;;;;366;132;21;;;
84/48;3,44;2,61;0,01;0,024;0,052;0,16;0,03;;0,001;0,04;;;;;;;;;;;;;;;900;60;360;50;1054;;8,6;327;;;;344;138;21;;;
84/48;3,44;2,61;0,01;0,024;0,052;0,16;0,03;;0,001;0,04;;;;;;;;;;;;;;;900;60;375;50;985;;10,4;300;;;;315;140;21;;;
;;;;;;;;;;;;;;;;;;;;;;;;;;;;;;;;;;;;;;;;;
101;;;;;;;;;;;;;;;;;;;;;;;;;;;;;;;;;;;;;;;;;
102;3,68;2,47;0,014;0,006;0,056;0,23;0,15;1,1;0;0;0;0,13;0;0;;;;;;;;846;4,4;;900;90;310;55;1255;1037;9,8;395;;;;;;;;;
102;3,46;2,5;0,018;0,009;0,044;0,22;0,69;1,1;0,2;0;0;0,13;0;0;;;;;;;;845;4,3;;900;90;310;55;1367;1113;6;390;;;;;;;;;
102;3,97;3,12;0,003;0,01;0,062;0,15;0,13;0,83;0;0;0;0,07;0;0;;;;;;;;850;3,2;;900;90;310;55;1201;911;4,6;390;;;;;;;;;
102;3,2;2,88;0,025;0;0,043;0,16;0,03;0,06;0;0;0;0,056;0;0;;;;;;;;779;3,8;;900;90;310;55;1332;1017;5,1;381;;;;;;;;;
103;3;2,3;0,01;0,04;0,07;0,25;1,95;1;0;0;0;0;0;0;;;;;;;;;;;;;;;1298;870;3,2;488;50;;;;;;;;
103;3,45;2;0,01;0,04;0,05;0,16;2,1;1,05;0;0;0;0;0;0;;;;;;;;;;;;;;;930;708;0;346;37;;;;;;;;
103;3,55;2,2;0,015;0,05;0,045;0,23;1,95;0,98;0;0;0;0;0;0;;;;;;;;;;;;;;;1178;744;1,8;373;40;;;;;;;;
103;3,25;2,25;0,01;0,05;0,045;0,26;2;0,96;0;0;0;0;0;0;;;;;;;;;;;;;;;0;0;0;373;40;;;;;;;;
103;3,6;2,35;0,02;0,05;0,06;0,3;1,5;0;0,3;0;0;0;0;0;;;;;;;;;;;;;;;986;860;1,6;354;38;;;;;;;;
104;;;;;;;;;;;;;;;;;;;;;;;;;;;;;;;;;;;;;;;;;
105;3,45;3,22;0,014;0,03;0,045;0,27;0;0,07;0;0;0;0;0;0;;;;;;;;;;75;900;60;370;60;1062;866;11,1;320;34;;;;18;-100;;;
105;3,45;3,22;0,014;0,03;0,045;0,27;0;0,07;0;0;0;0;0;0;;;;;;;;;;75;900;60;370;60;1062;866;11,1;320;34;;;;19;-100;;;
105;3,45;3,22;0,014;0,03;0,045;0,27;0;0,07;0;0;0;0;0;0;;;;;;;;;;75;900;60;370;60;1062;866;11,1;320;34;;;;21;-100;;;
105;3,45;3,22;0,014;0,03;0,045;0,27;0;0,07;0;0;0;0;0;0;;;;;;;;;;75;900;60;370;60;1062;866;11,1;320;34;;;;28;-60;;;
105;3,45;3,22;0,014;0,03;0,045;0,27;0;0,07;0;0;0;0;0;0;;;;;;;;;;75;900;60;370;60;1062;866;11,1;320;34;;;;30;-60;;;
105;3,45;3,22;0,014;0,03;0,045;0,27;0;0,07;0;0;0;0;0;0;;;;;;;;;;75;900;60;370;60;1062;866;11,1;320;34;;;;36;-60;;;
105;3,45;3,22;0,014;0,03;0,045;0,27;0;0,07;0;0;0;0;0;0;;;;;;;;;;75;900;60;370;60;1062;866;11,1;320;34;;;;37;-50;;;
105;3,45;3,22;0,014;0,03;0,045;0,27;0;0,07;0;0;0;0;0;0;;;;;;;;;;75;900;60;370;60;1062;866;11,1;320;34;;;;38;-50;;;
105;3,45;3,22;0,014;0,03;0,045;0,27;0;0,07;0;0;0;0;0;0;;;;;;;;;;75;900;60;370;60;1062;866;11,1;320;34;;;;40;-50;;;
105;3,45;3,22;0,014;0,03;0,045;0,27;0;0,07;0;0;0;0;0;0;;;;;;;;;;75;900;60;370;60;1062;866;11,1;320;34;;;;28;-40;;;
105;3,45;3,22;0,014;0,03;0,045;0,27;0;0,07;0;0;0;0;0;0;;;;;;;;;;75;900;60;370;60;1062;866;11,1;320;34;;;;34;-40;;;
105;3,45;3,22;0,014;0,03;0,045;0,27;0;0,07;0;0;0;0;0;0;;;;;;;;;;75;900;60;370;60;1062;866;11,1;320;34;;;;38;-40;;;
105;3,45;3,22;0,014;0,03;0,045;0,27;0;0,07;0;0;0;0;0;0;;;;;;;;;;75;900;60;370;60;1062;866;11,1;320;34;;;;43;-40;;;
105;3,45;3,22;0,014;0,03;0,045;0,27;0;0,07;0;0;0;0;0;0;;;;;;;;;;75;900;60;370;60;1062;866;11,1;320;34;;;;44;-30;;;
105;3,45;3,22;0,014;0,03;0,045;0,27;0;0,07;0;0;0;0;0;0;;;;;;;;;;75;900;60;370;60;1062;866;11,1;320;34;;;;60;-30;;;
105;3,45;3,22;0,014;0,03;0,045;0,27;0;0,07;0;0;0;0;0;0;;;;;;;;;;75;900;60;370;60;1062;866;11,1;320;34;;;;28;-20;;;
105;3,45;3,22;0,014;0,03;0,045;0,27;0;0,07;0;0;0;0;0;0;;;;;;;;;;75;900;60;370;60;1062;866;11,1;320;34;;;;50;-20;;;
105;3,45;3,22;0,014;0,03;0,045;0,27;0;0,07;0;0;0;0;0;0;;;;;;;;;;75;900;60;370;60;1062;866;11,1;320;34;;;;60;-20;;;
105;3,45;3,22;0,014;0,03;0,045;0,27;0;0,07;0;0;0;0;0;0;;;;;;;;;;75;900;60;370;60;1062;866;11,1;320;34;;;;72;-20;;;
105;3,45;3,22;0,014;0,03;0,045;0,27;0;0,07;0;0;0;0;0;0;;;;;;;;;;75;900;60;370;60;1062;866;11,1;320;34;;;;36;-10;;;
105;3,45;3,22;0,014;0,03;0,045;0,27;0;0,07;0;0;0;0;0;0;;;;;;;;;;75;900;60;370;60;1062;866;11,1;320;34;;;;40;-10;;;
105;3,45;3,22;0,014;0,03;0,045;0,27;0;0,07;0;0;0;0;0;0;;;;;;;;;;75;900;60;370;60;1062;866;11,1;320;34;;;;92;-10;;;
105;3,45;3,22;0,014;0,03;0,045;0,27;0;0,07;0;0;0;0;0;0;;;;;;;;;;75;900;60;370;60;1062;866;11,1;320;34;;;;36;0;;;
105;3,45;3,22;0,014;0,03;0,045;0,27;0;0,07;0;0;0;0;0;0;;;;;;;;;;75;900;60;370;60;1062;866;11,1;320;34;;;;52;0;;;
105;3,45;3,22;0,014;0,03;0,045;0,27;0;0,07;0;0;0;0;0;0;;;;;;;;;;75;900;60;370;60;1062;866;11,1;320;34;;;;68;0;;;
105;3,45;3,22;0,014;0,03;0,045;0,27;0;0,07;0;0;0;0;0;0;;;;;;;;;;75;900;60;370;60;1062;866;11,1;320;34;;;;82;0;;;
105;3,45;3,22;0,014;0,03;0,045;0,27;0;0,07;0;0;0;0;0;0;;;;;;;;;;75;900;60;370;60;1062;866;11,1;320;34;;;;72;20;;;
105;3,45;3,22;0,014;0,03;0,045;0,27;0;0,07;0;0;0;0;0;0;;;;;;;;;;75;900;60;370;60;1062;866;11,1;320;34;;;;76;20;;;
105;3,45;3,22;0,014;0,03;0,045;0,27;0;0,07;0;0;0;0;0;0;;;;;;;;;;75;900;60;370;60;1062;866;11,1;320;34;;;;88;20;;;
105;3,45;3,22;0,014;0,03;0,045;0,27;0;0,07;0;0;0;0;0;0;;;;;;;;;;75;900;60;370;60;1062;866;11,1;320;34;;;;94;20;;;
105;3,45;3,22;0,014;0,03;0,045;0,27;0;0,07;0;0;0;0;0;0;;;;;;;;;;75;900;60;370;60;1062;866;11,1;320;34;;;;68;60;;;
105;3,45;3,22;0,014;0,03;0,045;0,27;0;0,07;0;0;0;0;0;0;;;;;;;;;;75;900;60;370;60;1062;866;11,1;320;34;;;;80;60;;;
105;3,45;3,22;0,014;0,03;0,045;0,27;0;0,07;0;0;0;0;0;0;;;;;;;;;;75;900;60;370;60;1062;866;11,1;320;34;;;;100;60;;;
105;3,45;3,22;0,014;0,03;0,045;0,27;0;0,07;0;0;0;0;0;0;;;;;;;;;;75;900;60;370;60;1062;866;11,1;320;34;;;;90;100;;;
105;3,45;3,22;0,014;0,03;0,045;0,27;0;0,07;0;0;0;0;0;0;;;;;;;;;;75;900;60;370;60;1062;866;11,1;320;34;;;;92;100;;;
105;3,45;3,22;0,014;0,03;0,045;0,27;0;0,07;0;0;0;0;0;0;;;;;;;;;;75;900;60;370;60;1062;866;11,1;320;34;;;;98;100;;;
105;3,45;3,22;0,014;0,03;0,045;0,27;0;0,07;0;0;0;0;0;0;;;;;;;;;;75;900;60;370;60;1062;866;11,1;320;34;;;;124;100;;;
105;3,45;3,22;0,014;0,03;0,045;0,27;0;0,07;0;0;0;0;0;0;;;;;;;;;;13;900;60;370;60;1183;912;11,5;337;36;;;;26;-100;;;
105;3,45;3,22;0,014;0,03;0,045;0,27;0;0,07;0;0;0;0;0;0;;;;;;;;;;13;900;60;370;60;1183;912;11,5;337;36;;;;42;-100;;;
105;3,45;3,22;0,014;0,03;0,045;0,27;0;0,07;0;0;0;0;0;0;;;;;;;;;;13;900;60;370;60;1183;912;11,5;337;36;;;;62;-60;;;
105;3,45;3,22;0,014;0,03;0,045;0,27;0;0,07;0;0;0;0;0;0;;;;;;;;;;13;900;60;370;60;1183;912;11,5;337;36;;;;64;-60;;;
105;3,45;3,22;0,014;0,03;0,045;0,27;0;0,07;0;0;0;0;0;0;;;;;;;;;;13;900;60;370;60;1183;912;11,5;337;36;;;;66;-60;;;
105;3,45;3,22;0,014;0,03;0,045;0,27;0;0,07;0;0;0;0;0;0;;;;;;;;;;13;900;60;370;60;1183;912;11,5;337;36;;;;70;-60;;;
105;3,45;3,22;0,014;0,03;0,045;0,27;0;0,07;0;0;0;0;0;0;;;;;;;;;;13;900;60;370;60;1183;912;11,5;337;36;;;;60;-50;;;
105;3,45;3,22;0,014;0,03;0,045;0,27;0;0,07;0;0;0;0;0;0;;;;;;;;;;13;900;60;370;60;1183;912;11,5;337;36;;;;68;-50;;;
105;3,45;3,22;0,014;0,03;0,045;0,27;0;0,07;0;0;0;0;0;0;;;;;;;;;;13;900;60;370;60;1183;912;11,5;337;36;;;;48;-40;;;
105;3,45;3,22;0,014;0,03;0,045;0,27;0;0,07;0;0;0;0;0;0;;;;;;;;;;13;900;60;370;60;1183;912;11,5;337;36;;;;62;-40;;;
105;3,45;3,22;0,014;0,03;0,045;0,27;0;0,07;0;0;0;0;0;0;;;;;;;;;;13;900;60;370;60;1183;912;11,5;337;36;;;;66;-40;;;
105;3,45;3,22;0,014;0,03;0,045;0,27;0;0,07;0;0;0;0;0;0;;;;;;;;;;13;900;60;370;60;1183;912;11,5;337;36;;;;68;-40;;;
105;3,45;3,22;0,014;0,03;0,045;0,27;0;0,07;0;0;0;0;0;0;;;;;;;;;;13;900;60;370;60;1183;912;11,5;337;36;;;;78;-30;;;
105;3,45;3,22;0,014;0,03;0,045;0,27;0;0,07;0;0;0;0;0;0;;;;;;;;;;13;900;60;370;60;1183;912;11,5;337;36;;;;112;-30;;;
105;3,45;3,22;0,014;0,03;0,045;0,27;0;0,07;0;0;0;0;0;0;;;;;;;;;;13;900;60;370;60;1183;912;11,5;337;36;;;;94;-20;;;
105;3,45;3,22;0,014;0,03;0,045;0,27;0;0,07;0;0;0;0;0;0;;;;;;;;;;13;900;60;370;60;1183;912;11,5;337;36;;;;96;-20;;;
105;3,45;3,22;0,014;0,03;0,045;0,27;0;0,07;0;0;0;0;0;0;;;;;;;;;;13;900;60;370;60;1183;912;11,5;337;36;;;;114;-20;;;
105;3,45;3,22;0,014;0,03;0,045;0,27;0;0,07;0;0;0;0;0;0;;;;;;;;;;13;900;60;370;60;1183;912;11,5;337;36;;;;116;-20;;;
105;3,45;3,22;0,014;0,03;0,045;0,27;0;0,07;0;0;0;0;0;0;;;;;;;;;;13;900;60;370;60;1183;912;11,5;337;36;;;;82;-10;;;
105;3,45;3,22;0,014;0,03;0,045;0,27;0;0,07;0;0;0;0;0;0;;;;;;;;;;13;900;60;370;60;1183;912;11,5;337;36;;;;72;0;;;
105;3,45;3,22;0,014;0,03;0,045;0,27;0;0,07;0;0;0;0;0;0;;;;;;;;;;13;900;60;370;60;1183;912;11,5;337;36;;;;102;0;;;
105;3,45;3,22;0,014;0,03;0,045;0,27;0;0,07;0;0;0;0;0;0;;;;;;;;;;13;900;60;370;60;1183;912;11,5;337;36;;;;116;0;;;
105;3,45;3,22;0,014;0,03;0,045;0,27;0;0,07;0;0;0;0;0;0;;;;;;;;;;13;900;60;370;60;1183;912;11,5;337;36;;;;86;20;;;
105;3,45;3,22;0,014;0,03;0,045;0,27;0;0,07;0;0;0;0;0;0;;;;;;;;;;13;900;60;370;60;1183;912;11,5;337;36;;;;106;20;;;
105;3,45;3,22;0,014;0,03;0,045;0,27;0;0,07;0;0;0;0;0;0;;;;;;;;;;13;900;60;370;60;1183;912;11,5;337;36;;;;126;20;;;
105;3,45;3,22;0,014;0,03;0,045;0,27;0;0,07;0;0;0;0;0;0;;;;;;;;;;13;900;60;370;60;1183;912;11,5;337;36;;;;128;20;;;
105;3,45;3,22;0,014;0,03;0,045;0,27;0;0,07;0;0;0;0;0;0;;;;;;;;;;13;900;60;370;60;1183;912;11,5;337;36;;;;122;60;;;
105;3,45;3,22;0,014;0,03;0,045;0,27;0;0,07;0;0;0;0;0;0;;;;;;;;;;13;900;60;370;60;1183;912;11,5;337;36;;;;124;60;;;
105;3,45;3,22;0,014;0,03;0,045;0,27;0;0,07;0;0;0;0;0;0;;;;;;;;;;13;900;60;370;60;1183;912;11,5;337;36;;;;138;60;;;
105;3,45;3,22;0,014;0,03;0,045;0,27;0;0,07;0;0;0;0;0;0;;;;;;;;;;13;900;60;370;60;1183;912;11,5;337;36;;;;112;100;;;
105;3,45;3,22;0,014;0,03;0,045;0,27;0;0,07;0;0;0;0;0;0;;;;;;;;;;13;900;60;370;60;1183;912;11,5;337;36;;;;134;100;;;
105;3,45;3,22;0,014;0,03;0,045;0,27;0;0,07;0;0;0;0;0;0;;;;;;;;;;13;915;60;280;90;1595;1251;4,8;424;45;;;;50;-100;;;
105;3,45;3,22;0,014;0,03;0,045;0,27;0;0,07;0;0;0;0;0;0;;;;;;;;;;13;915;60;280;90;1595;1251;4,8;424;45;;;;60;-60;;;
105;3,45;3,22;0,014;0,03;0,045;0,27;0;0,07;0;0;0;0;0;0;;;;;;;;;;13;915;60;280;90;1595;1251;4,8;424;45;;;;62;-50;;;
105;3,45;3,22;0,014;0,03;0,045;0,27;0;0,07;0;0;0;0;0;0;;;;;;;;;;13;915;60;280;90;1595;1251;4,8;424;45;;;;64;-40;;;
105;3,45;3,22;0,014;0,03;0,045;0,27;0;0,07;0;0;0;0;0;0;;;;;;;;;;13;915;60;280;90;1595;1251;4,8;424;45;;;;65;-30;;;
105;3,45;3,22;0,014;0,03;0,045;0,27;0;0,07;0;0;0;0;0;0;;;;;;;;;;13;915;60;280;90;1595;1251;4,8;424;45;;;;65;-20;;;
105;3,45;3,22;0,014;0,03;0,045;0,27;0;0,07;0;0;0;0;0;0;;;;;;;;;;13;915;60;280;90;1595;1251;4,8;424;45;;;;68;-10;;;
105;3,45;3,22;0,014;0,03;0,045;0,27;0;0,07;0;0;0;0;0;0;;;;;;;;;;13;915;60;280;90;1595;1251;4,8;424;45;;;;69;0;;;
105;3,45;3,22;0,014;0,03;0,045;0,27;0;0,07;0;0;0;0;0;0;;;;;;;;;;13;915;60;280;90;1595;1251;4,8;424;45;;;;69;20;;;
105;3,45;3,22;0,014;0,03;0,045;0,27;0;0,07;0;0;0;0;0;0;;;;;;;;;;13;915;60;280;90;1595;1251;4,8;424;45;;;;69;60;;;
105;3,45;3,22;0,014;0,03;0,045;0,27;0;0,07;0;0;0;0;0;0;;;;;;;;;;13;915;60;280;90;1595;1251;4,8;424;45;;;;70;100;;;
105;3,45;3,22;0,014;0,03;0,045;0,27;0;0,07;0;0;0;0;0;0;;;;;;;;;;75;915;60;280;90;1587;1213;3,2;392;42;;;;20;-100;;;
105;3,45;3,22;0,014;0,03;0,045;0,27;0;0,07;0;0;0;0;0;0;;;;;;;;;;75;915;60;280;90;1587;1213;3,2;392;42;;;;28;-60;;;
105;3,45;3,22;0,014;0,03;0,045;0,27;0;0,07;0;0;0;0;0;0;;;;;;;;;;75;915;60;280;90;1587;1213;3,2;392;42;;;;30;-50;;;
105;3,45;3,22;0,014;0,03;0,045;0,27;0;0,07;0;0;0;0;0;0;;;;;;;;;;75;915;60;280;90;1587;1213;3,2;392;42;;;;32;-40;;;
105;3,45;3,22;0,014;0,03;0,045;0,27;0;0,07;0;0;0;0;0;0;;;;;;;;;;75;915;60;280;90;1587;1213;3,2;392;42;;;;35;-30;;;
105;3,45;3,22;0,014;0,03;0,045;0,27;0;0,07;0;0;0;0;0;0;;;;;;;;;;75;915;60;280;90;1587;1213;3,2;392;42;;;;38;-20;;;
105;3,45;3,22;0,014;0,03;0,045;0,27;0;0,07;0;0;0;0;0;0;;;;;;;;;;75;915;60;280;90;1587;1213;3,2;392;42;;;;40;-10;;;
105;3,45;3,22;0,014;0,03;0,045;0,27;0;0,07;0;0;0;0;0;0;;;;;;;;;;75;915;60;280;90;1587;1213;3,2;392;42;;;;42;0;;;
105;3,45;3,22;0,014;0,03;0,045;0,27;0;0,07;0;0;0;0;0;0;;;;;;;;;;75;915;60;280;90;1587;1213;3,2;392;42;;;;48;20;;;
105;3,45;3,22;0,014;0,03;0,045;0,27;0;0,07;0;0;0;0;0;0;;;;;;;;;;75;915;60;280;90;1587;1213;3,2;392;42;;;;58;60;;;
105;3,45;3,22;0,014;0,03;0,045;0,27;0;0,07;0;0;0;0;0;0;;;;;;;;;;75;915;60;280;90;1587;1213;3,2;392;42;;;;66;100;;;
106/103;;;;;;;;;;;;;;;;;;;;;;;;;;;;;;;;;;;;;;;;;
107;;;;;;;;;;;;;;;;;;;;;;;;;;;;;;;;;;;;;;;;;
108;;;;;;;;;;;;;;;;;;;;;;;;;;;;;;;;;;;;;;;;;
109;3,6;2,6;0,01;0,03;;0,3;0,2;0,4;0,2;;;;;;;;;;;;;;;;850;90;350;30;800;;5;379;;;;;;;;;
109;3,6;2,6;0,01;0,03;;0,3;0,2;0,4;0,2;;;;;;;;;;;;;;;;850;90;350;60;880;;6;362;;;;;;;;;
109;3,6;2,6;0,01;0,03;;0,3;0,2;0,4;0,2;;;;;;;;;;;;;;;;850;90;350;90;760;;10;362;;;;;;;;;
109;3,6;2,6;0,01;0,03;;0,3;0,2;0,4;0,2;;;;;;;;;;;;;;;;850;90;350;120;800;;12;371;;;;;;;;;
109;3,6;2,6;0,01;0,03;;0,3;0,2;0,4;0,2;;;;;;;;;;;;;;;;900;90;350;30;875;;7;371;;;;;;;;;
109;3,6;2,6;0,01;0,03;;0,3;0,2;0,4;0,2;;;;;;;;;;;;;;;;900;90;350;60;885;;11;371;;;;;;;;;
109;3,6;2,6;0,01;0,03;;0,3;0,2;0,4;0,2;;;;;;;;;;;;;;;;900;90;350;90;910;;10;371;;;;;;;;;
109;3,6;2,6;0,01;0,03;;0,3;0,2;0,4;0,2;;;;;;;;;;;;;;;;900;90;350;120;900;;14;363;;;;;;;;;
109;3,6;2,6;0,01;0,03;;0,3;0,2;0,4;0,2;;;;;;;;;;;;;;;;950;90;350;30;890;;7;371;;;;;;;;;
109;3,6;2,6;0,01;0,03;;0,3;0,2;0,4;0,2;;;;;;;;;;;;;;;;950;90;350;60;850;;11,7;362;;;;;;;;;
109;3,6;2,6;0,01;0,03;;0,3;0,2;0,4;0,2;;;;;;;;;;;;;;;;950;90;350;90;920;;14;362;;;;;;;;;
109;3,6;2,6;0,01;0,03;;0,3;0,2;0,4;0,2;;;;;;;;;;;;;;;;950;90;350;120;890;;10;336;;;;;;;;;
110;3,3;2,5;;;0,045;0,62;3,52;1,19;0,25;0,125;;;;;;;;;;;;;;;950;;400;52;954;661;1,95;356;;;;;;;;;
110;3,3;2,5;;;0,045;0,62;3,52;1,19;0,25;0,125;;;;;;;;;;;;;;;950;;400;52;995;649;2,4;360;;;;;;;;;
110;3,3;2,5;;;0,045;0,62;3,52;1,19;0,25;0,125;;;;;;;;;;;;;;;950;;400;52;933;673;1,8;363;;;;;;;;;
111;3,65;2,59;0,014;0,052;0,06;0,18;;;;;;;;;;;;;;;;507;12,1;;830;60;300;8;850;660;1;228;;;;240;;;;;
111;3,65;2,59;0,014;0,052;0,06;0,18;;;;;;;;;;;;;;;;507;12,1;;830;60;300;15;700;550;1;190;;;;200;;;;;
111;3,65;2,59;0,014;0,052;0,06;0,18;;;;;;;;;;;;;;;;507;12,1;;830;60;300;30;700;550;1;190;;;;200;;;;;
111;3,65;2,59;0,014;0,052;0,06;0,18;;;;;;;;;;;;;;;;507;12,1;;830;60;300;60;660;510;1;166;;;;175;;;;;
111;3,65;2,59;0,014;0,052;0,06;0,18;;;;;;;;;;;;;;;;507;12,1;;830;60;300;120;650;500;1;162;;;;170;;;;;
111;3,65;2,59;0,014;0,052;0,06;0,18;;;;;;;;;;;;;;;;507;12,1;;830;60;350;8;890;600;2,5;257;;;;270;;;;;
111;3,65;2,59;0,014;0,052;0,06;0,18;;;;;;;;;;;;;;;;507;12,1;;830;60;350;15;1020;700;3;295;;;;310;;;;;
111;3,65;2,59;0,014;0,052;0,06;0,18;;;;;;;;;;;;;;;;507;12,1;;830;60;350;30;1100;780;3;323;;;;340;;;;;
111;3,65;2,59;0,014;0,052;0,06;0,18;;;;;;;;;;;;;;;;507;12,1;;830;60;350;60;1050;750;3;309;;;;325;;;;;
111;3,65;2,59;0,014;0,052;0,06;0,18;;;;;;;;;;;;;;;;507;12,1;;830;60;350;120;1100;760;3,5;309;;;;325;;;;;
111;3,65;2,59;0,014;0,052;0,06;0,18;;;;;;;;;;;;;;;;507;12,1;;830;60;400;8;640;400;7;199;;;;210;;;;;
111;3,65;2,59;0,014;0,052;0,06;0,18;;;;;;;;;;;;;;;;507;12,1;;830;60;400;15;600;385;7;190;;;;200;;;;;
111;3,65;2,59;0,014;0,052;0,06;0,18;;;;;;;;;;;;;;;;507;12,1;;830;60;400;30;650;400;7,5;204;;;;215;;;;;
111;3,65;2,59;0,014;0,052;0,06;0,18;;;;;;;;;;;;;;;;507;12,1;;830;60;400;60;660;420;7,5;214;;;;225;;;;;
111;3,65;2,59;0,014;0,052;0,06;0,18;;;;;;;;;;;;;;;;507;12,1;;830;60;400;120;710;450;7,5;223;;;;235;;;;;
111;3,65;2,59;0,014;0,052;0,06;0,18;;;;;;;;;;;;;;;;507;12,1;;860;60;350;8;1200;845;4;333;;;;350;;;;;
111;3,65;2,59;0,014;0,052;0,06;0,18;;;;;;;;;;;;;;;;507;12,1;;860;60;350;15;1210;850;4;342;;;;360;;;;;
111;3,65;2,59;0,014;0,052;0,06;0,18;;;;;;;;;;;;;;;;507;12,1;;860;60;350;30;1200;845;4;342;;;;360;;;;;
111;3,65;2,59;0,014;0,052;0,06;0,18;;;;;;;;;;;;;;;;507;12,1;;860;60;350;60;1250;900;5;357;;;;375;;;;;
111;3,65;2,59;0,014;0,052;0,06;0,18;;;;;;;;;;;;;;;;507;12,1;;860;60;350;120;1200;825;4,5;333;;;;350;;;;;
111;3,65;2,59;0,014;0,052;0,06;0,18;;;;;;;;;;;;;;;;507;12,1;;860;60;400;8;800;525;10;252;;;;265;;;;;
111;3,65;2,59;0,014;0,052;0,06;0,18;;;;;;;;;;;;;;;;507;12,1;;860;60;400;15;850;550;10;261;;;;275;;;;;
111;3,65;2,59;0,014;0,052;0,06;0,18;;;;;;;;;;;;;;;;507;12,1;;860;60;400;30;800;525;10;247;;;;260;;;;;
111;3,65;2,59;0,014;0,052;0,06;0,18;;;;;;;;;;;;;;;;507;12,1;;860;60;400;60;860;550;11;271;;;;285;;;;;
111;3,65;2,59;0,014;0,052;0,06;0,18;;;;;;;;;;;;;;;;507;12,1;;860;60;400;120;900;590;11;285;;;;300;;;;;
111;3,65;2,59;0,014;0,052;0,06;0,18;;;;;;;;;;;;;;;;507;12,1;;900;60;300;8;2000;1630;0;570;;;;600;;;;;
111;3,65;2,59;0,014;0,052;0,06;0,18;;;;;;;;;;;;;;;;507;12,1;;900;60;300;15;1750;1400;0;485;;;;510;;;;;
111;3,65;2,59;0,014;0,052;0,06;0,18;;;;;;;;;;;;;;;;507;12,1;;900;60;300;30;1600;1310;0;452;;;;475;;;;;
111;3,65;2,59;0,014;0,052;0,06;0,18;;;;;;;;;;;;;;;;507;12,1;;900;60;300;60;1540;1190;0;380;;;;400;;;;;
111;3,65;2,59;0,014;0,052;0,06;0,18;;;;;;;;;;;;;;;;507;12,1;;900;60;300;120;1585;1250;0;433;;;;455;;;;;
111;3,65;2,59;0,014;0,052;0,06;0,18;;;;;;;;;;;;;;;;507;12,1;;900;60;350;8;1450;1150;1;404;;;;425;;;;;
111;3,65;2,59;0,014;0,052;0,06;0,18;;;;;;;;;;;;;;;;507;12,1;;900;60;350;15;1300;950;5;380;;;;400;;;;;
111;3,65;2,59;0,014;0,052;0,06;0,18;;;;;;;;;;;;;;;;507;12,1;;900;60;350;30;1290;900;5;366;;;;385;;;;;
111;3,65;2,59;0,014;0,052;0,06;0,18;;;;;;;;;;;;;;;;507;12,1;;900;60;350;60;1250;890;5;357;;;;375;;;;;
111;3,65;2,59;0,014;0,052;0,06;0,18;;;;;;;;;;;;;;;;507;12,1;;900;60;350;120;1480;1150;2;423;;;;445;;;;;
111;3,65;2,59;0,014;0,052;0,06;0,18;;;;;;;;;;;;;;;;507;12,1;;900;60;400;8;1250;900;5;357;;;;375;;;;;
111;3,65;2,59;0,014;0,052;0,06;0,18;;;;;;;;;;;;;;;;507;12,1;;900;60;400;15;1100;750;7,5;309;;;;325;;;;;
111;3,65;2,59;0,014;0,052;0,06;0,18;;;;;;;;;;;;;;;;507;12,1;;900;60;400;30;1060;750;7,5;300;;;;315;;;;;
111;3,65;2,59;0,014;0,052;0,06;0,18;;;;;;;;;;;;;;;;507;12,1;;900;60;400;60;1050;700;7,5;295;;;;310;;;;;
111;3,65;2,59;0,014;0,052;0,06;0,18;;;;;;;;;;;;;;;;507;12,1;;900;60;400;120;1100;750;7,5;309;;;;325;;;;;
112;;;;;;;;;;;;;;;;;;;;;;;;;;;;;;;;;;;;;;;;;
113;;;;;;;;;;;;;;;;;;;;;;;;;;;;;;;;;;;;;;;;;
114;;;;;;;;;;;;;;;;;;;;;;;;;;;;;;;;;;;;;;;;;
115;3,8;2,22;0,002;0,024;0,057;0,37;0,49;0,31;0;0;0;0;0;0;;;;;;;;;;;900;60;400;50;976;636;11,4;;;;;;;;;;
116;3,56;2,83;0,008;0,039;0,042;0,22;0;0;0;0;0;0;0;0;;;;;;;;;;;900;150;360;120;;;;373;;;;392;;;;;26,4
117;3,56;2,68;0,006;0,03;0,0305;0,29;0;0,87;0,25;0;0;0;0;0;;;;;;;;654;4;;910;90;350;90;1125;800;8;341;;;;;21;101,9;;;
